Repository: Sparks-Ackolf-HOLAR-Autonomous-Labs/CircSDL_History

# Processing history attached to each value separates conflicting evidence on metastable (Si)GeSn semiconductors
Code, data and figure scripts for the paper "Processing history attached to each value separates conflicting evidence on metastable (Si)GeSn semiconductors" (Semiconductor Science and Technology (IOP)). The manuscript itself is not part of this folder.

Licences: code (Python, shell and SLURM scripts) under the MIT License (`LICENSE`); data, result files, figures and text under CC BY 4.0 (`LICENSE-CC-BY-4.0.txt`). Archived third-party datasets keep their own terms and are cited in the paper: the Starrydata slice is CC BY 4.0 (Katsura et al., Sci. Technol. Adv. Mater.: Methods 5, 2506976 (2025), doi:10.1080/27660400.2025.2506976; cite it and the source paper of each curve used), and the Citrine release keeps its published terms.

Every path below is relative to this folder, and every script runs from it.

## Campaign material

| path | what it holds |
|---|---|
| `p4_tskg` | data model, schema tests, record replay, literature series and sources, MACE-MP-0 MD and Sn-vacancy binding runs (inputs, run scripts, raw outputs, analysis) |
| `second_system/gesn_transfer_check.json` | film conductivity check |
| `second_system/implant_srim` | SRIM and RustBCA implant range cross-check |
| `phase_c/ledger_campaign.jsonl` | the campaign record (entries 122 to 128, 131, 132, 143 to 145, 150) |
| `pilot/src` | campaign-record library |

# P4 stage T3: open in-situ and anneal series for GeSn and SiGeSn (2026-10-09)

Stage T3 of the time-resolved evidence hypergraph (doc
`papers/notes/26_labels_and_hyper_tskg_2026-10-09.md`, sections 3.3 and 4) collects
open literature data on how GeSn and SiGeSn films change during annealing. No
instrument time and no HPC were used. Every number in `series.json` traces to a
sentence, a table or a figure of a source whose DOI was checked against Crossref.
The two arXiv-only preprints were checked against the arXiv API instead.

## Files

| File | Content |
|---|---|
| `series.json` | 163 series. Each records the material, process recipe, observable, unit, points `[x, value, uncertainty]`, extraction method and the verbatim source sentence or figure panel |
| `sources.csv` | 33 sources examined: Crossref title, first author, year and venue as Crossref returns them, open-access flag, number of series, and what each source was used for |
| `../../second_system/asta/q103_*.json` to `q131_*.json` | raw Asta search, snippet and batch-lookup results for this stage |

Extraction methods across the 163 series: 56 from text, 43 from tables and 64
read from figures by eye. Each figure-read series records its reading
uncertainty and how it was read. Abstract-only values are labelled as such in
`notes`.

## What was found

**Sources.** 33 sources were examined and 24 contribute series. The other 9
were examined but gave no usable values:

- 5 are behind paywalls or publisher bot protection: Cai 2022 (one of the three
  named starting candidates), Zaumseil 2018, Olorunsola 2021, Panayiotatos
  2017 and Chroneos 2011.
- 3 have no anneal numbers: Nicolas 2020, Sadofyev 2015 and Steuer 2024.
- Wahl 2020 studies Sn in diamond, not Ge, and is excluded.

Of the three starting candidates:

- Comrie 2016 (6 series) is open through the KU Leuven repository.
- Higashiyama 2019 (34 series) is open through the Kyutech repository.
- Cai 2022 is closed and has no public abstract, so it contributes nothing.

**Series by kind.**

| Kind | Series | With at least 3 distinct x values |
|---|---|---|
| Isothermal: value against anneal time at one temperature | 9 | 6 |
| In-situ ramp or stepwise in-situ heating | 29 | 9 |
| Isochronal: fixed time, varying temperature | 57 | 45 |
| Single anneal: before and after | 50 | 1 |
| Arrhenius parameters and energies | 18 | not applicable |

**Time resolution.** Six series have true time resolution. All six come from
one preprint (Attiaoui et al., arXiv:2609.17504, 2026), which used in-situ
spectroscopic ellipsometry on Si0.08Ge0.88Sn0.04 held at 550 C. The two samples,
uncapped and capped with 3 nm SiO2, each have three observables: the shift in
the E2 critical-point energy, its broadening, and its amplitude. Each series
has 12 to 13 points over about 130 min.

- **Uncapped film.** After a 50 min incubation, the E2 energy rises along a
  logistic curve with midpoint t0 = 74.2 ± 0.5 min and width w = 1.86 ± 0.15 min,
  then saturates at 423 meV. The E2 shift tracks loss of substitutional Sn near
  the surface.
- **Capped film.** The oxide cap suppresses this change.

The nine in-situ ramp series with at least 3 points are from Higashiyama 2019,
an in-situ TEM study of amorphous GeSn heated step by step. They give lattice
parameter and substitutional Sn against temperature. Hold times are not stated,
so they are temperature series, not time series.

Two further paywalled sources are known to contain time series, but only their

File: p4_tskg/T3_insitu/series.json (part 1 of 6)
[
 {
  "series_id": "comrie2016_tetradist_1",
  "doi": "10.1063/1.4964692",
  "source_sentence_or_figure": "Fig. 5 (black filled circles, left axis)",
  "material": {
   "composition": "Ge0.935Sn0.065",
   "sn_fraction": 0.065,
   "si_fraction": null,
   "film_thickness_nm": 80,
   "substrate": "Ge(100) virtual substrate (1 um fully relaxed Ge on Si(100)), uncapped",
   "growth": "CVD at 320 C",
   "initial_strain_state": "pseudomorphic, compressively strained on Ge; tetragonal distortion about 2.1%"
  },
  "process": {
   "mode": "isochronal",
   "anneal_temperatures_C": [
    300,
    400,
    450,
    475,
    500,
    525,
    550,
    575,
    600,
    650,
    700
   ],
   "atmosphere": "vacuum furnace, pressure about 1e-5 Pa",
   "times_s": [
    1200
   ],
   "ramp": null,
   "implant": null,
   "other": "20 min per anneal, separate diced pieces per temperature; measured at room temperature. Tetragonal distortion from RBS/channelling angular offset of [110] axis (Eq. 1)."
  },
  "observable": "tetragonal_distortion",
  "unit": "percent",
  "x_quantity": "temperature_C",
  "points": [
   [
    20,
    2.1,
    0.04
   ],
   [
    300,
    2.03,
    0.04
   ],
   [
    400,
    2.14,
    0.04
   ],
   [
    450,
    1.82,
    0.04
   ],
   [
    475,
    1.3,
    0.04
   ],
   [
    500,
    1.09,
    0.04
   ],
   [
    525,
    0.91,
    0.04
   ],
   [
    550,
    0.7,
    0.04
   ],
   [
    575,
    0.39,
    0.04
   ],
   [
    600,
    0.35,
    0.04
   ],
   [
    650,
    0.06,
    0.04
   ],
   [
    700,
    0.0,
    0.04
   ]
  ],
  "extraction_method": "figure_read_by_eye",
  "notes": "Read from 400 dpi render: x axis 0-800 C, left y axis 0-3.0%, marker centres; reading uncertainty 0.04% (plotted error bars are about +/-0.15%). First point (about 20 C) is the as-grown sample plotted at room temperature. Text: as-grown T about 2.1%; 'essentially no relaxation occurs for anneals at temperatures of 400 C or less'; around 40% relaxed after 475 C; essentially completely relaxed after 650-700 C. Strain-relaxation onset between 400 and 450 C."
 },
 {
  "series_id": "comrie2016_fsub_2",
  "doi": "10.1063/1.4964692",
  "source_sentence_or_figure": "Fig. 5 (blue triangles, right axis)",
  "material": {
   "composition": "Ge0.935Sn0.065",
   "sn_fraction": 0.065,
   "si_fraction": null,
   "film_thickness_nm": 80,
   "substrate": "Ge(100) virtual substrate (1 um fully relaxed Ge on Si(100)), uncapped",
   "growth": "CVD at 320 C",
   "initial_strain_state": "pseudomorphic, compressively strained on Ge; tetragonal distortion about 2.1%"
  },
  "process": {
   "mode": "isochronal",
   "anneal_temperatures_C": [
    300,
    400,
    450,
    475,
    500,
    525,
    575,
    600,
    650,
    700
   ],
   "atmosphere": "vacuum furnace, pressure about 1e-5 Pa",
   "times_s": [
    1200
   ],
   "ramp": null,
   "implant": null,
   "other": "20 min per anneal, separate diced pieces per temperature; measured at room temperature. Sn substitutional fraction from [110] channelling minimum yields, f_Sn=(1-chi_Sn)/(1-chi_Ge) (Eq. 2)."
  },
  "observable": "Sn_substitutional_fraction",
  "unit": "fraction",
  "x_quantity": "temperature_C",
  "points": [
   [
    20,
    1.03,
    0.05
   ],
   [
    300,
    1.04,
    0.05
   ],
   [
    400,
    1.02,
    0.05
   ],
   [
    450,
    1.02,
    0.05
   ],
   [
    475,
    1.01,
    0.05
   ],
   [
    500,
    0.95,
    0.05
   ],
   [
    525,
    0.96,
    0.05
   ],
   [
    575,
    1.0,
    0.05
   ],
   [
    600,
    0.92,
    0.05
   ],
   [
    650,
    0.7,
    0.05
   ],
   [
    700,
    0.38,
    0.05
   ]
  ],
  "extraction_method": "figure_read_by_eye",
  "notes": "Read from 400 dpi render, right axis 0-1.2, marker centres (read precision about 0.01; uncertainty given is the stated +/-0.05 experimental error). First point is as-grown plotted near room temperature. No triangle at 550 C. Text values: as-grown 1.00 +/- 0.05; 475 C 1.01 +/- 0.05; 600 C 0.92 +/- 0.05 (uppermost region); 650 C around 0.70 (upper half); 700 C 0.35 near-surface region (figure shows about 0.38). 'within experimental error the Sn substitutional fraction remains close to unity up to and including 575 C, and then rapidly decreases.' Sn expulsion onset 600 C, substantial at 650 C."
 },
 {
  "series_id": "comrie2016_xrd400_3",
  "doi": "10.1063/1.4964692",
  "source_sentence_or_figure": "Fig. 2",
  "material": {
   "composition": "Ge0.935Sn0.065",
   "sn_fraction": 0.065,
   "si_fraction": null,
   "film_thickness_nm": 80,
   "substrate": "Ge(100) virtual substrate (1 um fully relaxed Ge on Si(100)), uncapped",
   "growth": "CVD at 320 C",
   "initial_strain_state": "pseudomorphic, compressively strained on Ge; tetragonal distortion about 2.1%"
  },
  "process": {
   "mode": "isochronal",
   "anneal_temperatures_C": [
    300,
    400,
    450,
    500,
    525,
    550,
    575,
    600,
    650
   ],
   "atmosphere": "vacuum furnace, pressure about 1e-5 Pa",
   "times_s": [
    1200
   ],
   "ramp": null,
   "implant": null,
   "other": "20 min per anneal, separate diced pieces per temperature; measured at room temperature. XRD (400) symmetric scan, Cu K-alpha without monochromator."
  },
  "observable": "GeSn_(400)_peak_position_2theta",
  "unit": "degree",
  "x_quantity": "temperature_C",
  "points": [
   [
    20,
    64.79,
    0.03
   ],
   [
    300,
    64.81,
    0.03
   ],
   [
    400,
    64.81,
    0.03
   ],
   [
    450,
    64.86,
    0.03
   ],
   [
    500,
    64.93,
    0.03
   ],
   [
    525,
    64.99,
    0.03
   ],
   [
    550,
    65.06,
    0.03
   ],
   [
    575,
    65.12,
    0.03
   ],
   [
    600,
    65.18,
    0.03
   ],
   [
    650,
    65.57,
    0.05
   ]
  ],
  "extraction_method": "figure_read_by_eye",
  "notes": "Maximum of the GeSn K-alpha1 hump read against the 2theta axis (64-70 deg, 0.2 deg minor ticks) on a 300 dpi render; first point is as grown. No 475 C or 700 C spectrum is shown in Fig. 2. 650 C value is a broad shoulder next to Ge. Text: as-grown peak 'around 64.8'; at 600 C '(65.2)' 'nearly that expected for a strain-free layer of this composition'; after 700 C 'almost completely merged with the Ge peak'. Shift onset above 400 C."
 },
 {
  "series_id": "comrie2016_angoffset_4",
  "doi": "10.1063/1.4964692",
  "source_sentence_or_figure": "The result obtained after the 475 C anneal (Figure 4(a)) shows that the angular offset (i.e., the angular difference between the two sets of axes) has reduced to 0.37 thereby indicating the GeSn layer is now partially relaxed.",
  "material": {
   "composition": "Ge0.935Sn0.065",
   "sn_fraction": 0.065,
   "si_fraction": null,
   "film_thickness_nm": 80,
   "substrate": "Ge(100) virtual substrate (1 um fully relaxed Ge on Si(100)), uncapped",
   "growth": "CVD at 320 C",
   "initial_strain_state": "pseudomorphic, compressively strained on Ge; tetragonal distortion about 2.1%"
  },
  "process": {
   "mode": "isochronal",
   "anneal_temperatures_C": [
    475,
    600
   ],
   "atmosphere": "vacuum furnace, pressure about 1e-5 Pa",
   "times_s": [
    1200
   ],
   "ramp": null,
   "implant": null,
   "other": "20 min per anneal, separate diced pieces per temperature; measured at room temperature. "
  },
  "observable": "[110]_channelling_angular_offset_GeSn_vs_Ge",
  "unit": "degree",
  "x_quantity": "temperature_C",
  "points": [
   [
    20,
    0.6,
    null
   ],
   [
    475,
    0.37,
    null
   ],
   [
    600,
    0.1,
    null
   ]
  ],
  "extraction_method": "text",
  "notes": "As-grown 0.60 deg (plotted at room temperature, 20 C assumed for as-grown), 475 C 0.37 deg, 600 C 'only 0.10'. Same data feed Fig. 5 tetragonal distortion."
 },
 {
  "series_id": "comrie2016_relax_5",
  "doi": "10.1063/1.4964692",
  "source_sentence_or_figure": "This is a little surprising given that Figure 5 shows that following the 475 C anneal the GeSn layer is around 40% relaxed.",
  "material": {
   "composition": "Ge0.935Sn0.065",
   "sn_fraction": 0.065,
   "si_fraction": null,
   "film_thickness_nm": 80,
   "substrate": "Ge(100) virtual substrate (1 um fully relaxed Ge on Si(100)), uncapped",
   "growth": "CVD at 320 C",
   "initial_strain_state": "pseudomorphic, compressively strained on Ge; tetragonal distortion about 2.1%"
  },
  "process": {
   "mode": "isochronal",
   "anneal_temperatures_C": [
    400,
    475,
    650
   ],
   "atmosphere": "vacuum furnace, pressure about 1e-5 Pa",
   "times_s": [
    1200
   ],
   "ramp": null,
   "implant": null,
   "other": "20 min per anneal, separate diced pieces per temperature; measured at room temperature. "
  },
  "observable": "degree_of_relaxation",
  "unit": "percent",
  "x_quantity": "temperature_C",
  "points": [
   [
    400,
    0,
    null
   ],
   [
    475,
    40,
    null
   ],
   [
    650,
    100,
    null
   ]
  ],
  "extraction_method": "text",
  "notes": "400 C: 'essentially no relaxation occurs for anneals at temperatures of 400 C or less' (taken as 0); 475 C 'around 40%'; 650-700 C 'essentially completely relaxed' (taken as 100 at 650 C). Approximate statements, not measured relaxation values."
 },
 {
  "series_id": "comrie2016_onsets_6",
  "doi": "10.1063/1.4964692",
  "source_sentence_or_figure": "It is only after the sample has been annealed at 600 C for 20 min, i.e., when the layer is nearly completely relaxed, that one finds the first indication of some Sn having been ejected from the lattice (Figure 5).",
  "material": {
   "composition": "Ge0.935Sn0.065",
   "sn_fraction": 0.065,
   "si_fraction": null,
   "film_thickness_nm": 80,
   "substrate": "Ge(100) virtual substrate (1 um fully relaxed Ge on Si(100)), uncapped",
   "growth": "CVD at 320 C",
   "initial_strain_state": "pseudomorphic, compressively strained on Ge; tetragonal distortion about 2.1%"
  },
  "process": {
   "mode": "isochronal",
   "anneal_temperatures_C": [
    300,
    400,
    450,
    475,
    500,
    525,
    550,
    575,
    600,
    650,
    700
   ],
   "atmosphere": "vacuum furnace, pressure about 1e-5 Pa",
   "times_s": [
    1200
   ],
   "ramp": null,
   "implant": null,
   "other": "20 min per anneal, separate diced pieces per temperature; measured at room temperature. "
  },
  "observable": "onset_temperature_Sn_expulsion_from_lattice",
  "unit": "C",
  "x_quantity": "none",
  "points": [
   [
    null,
    600,
    null
   ]
  ],
  "extraction_method": "text",
  "notes": "Relaxation onset: stable up to and including 400 C, relaxation sets in above 400 C (first relaxed point 450 C). Substitutional fraction unity up to and including 575 C; first Sn expulsion 600 C; significant expulsion and redistribution at 650 and 700 C; Sn-rich surface beads seen by SEM at high T (700 C micrograph). Up to 4% of Sn may have been lost at 700 C; Ge minimum yield improved from about 18% to 10% after 700 C."
 },
 {
  "series_id": "takase2016_xpsSn_1",
  "doi": "10.1063/1.4973121",
  "source_sentence_or_figure": "Fig. 2 panel (d)",
  "material": {
   "composition": "amorphous Ge0.862Sn0.138 (RBS 13.8 at.% Sn)",
   "sn_fraction": 0.138,
   "si_fraction": null,
   "film_thickness_nm": 100,
   "substrate": "sputtered SiO2/Si",
   "growth": "molecular beam deposition at 10 C (amorphous)",
   "initial_strain_state": "amorphous; polycrystalline after anneal"
  },
  "process": {
   "mode": "isochronal",
   "anneal_temperatures_C": [
    350,
    400,
    450,
    475,
    500
   ],
   "atmosphere": "N2",
   "times_s": [
    1800
   ],
   "ramp": null,
   "implant": null,
   "other": "halogen lamp heating, 30 min, separate specimens per temperature (350-520 C range stated). XPS after 1 min Ar sputter (interior of film)."
  },
  "observable": "Sn_concentration_XPS",
  "unit": "at.%",
  "x_quantity": "temperature_C",
  "points": [
   [
    28,
    8.5,
    0.1
   ],
   [
    350,
    8.64,
    0.1
   ],
   [
    400,
    7.92,
    0.1
   ],
   [
    450,
    8.39,
    0.1
   ],
   [
    475,
    7.69,
    0.1
   ],
   [
    500,
    7.03,
    0.1
   ]
  ],
  "extraction_method": "figure_read_by_eye",
  "notes": "Read from 200 dpi render, y axis 5-10 at.%, marker centres; uncertainty is reading precision only, paper states XPS accuracy is 5% so 'only the qualitative trends can be discussed'. First point is as-deposited, plotted near room temperature (about 28 C on the axis). XPS gives a lower Sn content than RBS (13.8) and EDX (10.6). Text: Sn concentration slightly decreases after annealing, most Sn remains in the film."
 },
 {
  "series_id": "takase2016_a111_2",
  "doi": "10.1063/1.4973121",
  "source_sentence_or_figure": "The lattice contrast estimated from the 111 peak location is as follows: 0.577 nm for specimens annealed at 400 C, 0.574 nm for 450 C, 0.572 nm for 475 C, and 0.568 nm for 500 C.",
  "material": {
   "composition": "amorphous Ge0.862Sn0.138 (RBS 13.8 at.% Sn)",
   "sn_fraction": 0.138,
   "si_fraction": null,
   "film_thickness_nm": 100,
   "substrate": "sputtered SiO2/Si",
   "growth": "molecular beam deposition at 10 C (amorphous)",
   "initial_strain_state": "amorphous; polycrystalline after anneal"
  },
  "process": {
   "mode": "isochronal",
   "anneal_temperatures_C": [
    400,
    450,
    475,
    500
   ],
   "atmosphere": "N2",
   "times_s": [
    1800
   ],
   "ramp": null,
   "implant": null,
   "other": "halogen lamp heating, 30 min, separate specimens per temperature (350-520 C range stated). GIXRD, Cu K-alpha, incidence 0.5 deg."
  },
  "observable": "lattice_parameter_from_111",
  "unit": "nm",
  "x_quantity": "temperature_C",
  "points": [
   [
    400,
    0.577,
    null
   ],
   [
    450,
    0.574,
    null
   ],
   [
    475,
    0.572,
    null
   ],
   [
    500,
    0.568,
    null
   ]
  ],
  "extraction_method": "text",
  "notes": "Ge reference 0.5658 nm. 'lattice contrast' in the text means lattice constant. Also plotted in Fig. 3(a) inset (red circles)."
 },
 {
  "series_id": "takase2016_a220_3",
  "doi": "10.1063/1.4973121",
  "source_sentence_or_figure": "Fig. 3 panel (a) inset (blue squares, 220)",
  "material": {
   "composition": "amorphous Ge0.862Sn0.138 (RBS 13.8 at.% Sn)",
   "sn_fraction": 0.138,
   "si_fraction": null,
   "film_thickness_nm": 100,
   "substrate": "sputtered SiO2/Si",
   "growth": "molecular beam deposition at 10 C (amorphous)",
   "initial_strain_state": "amorphous; polycrystalline after anneal"
  },
  "process": {
   "mode": "isochronal",
   "anneal_temperatures_C": [
    400,
    450,
    475,
    500
   ],
   "atmosphere": "N2",
   "times_s": [
    1800
   ],
   "ramp": null,
   "implant": null,
   "other": "halogen lamp heating, 30 min, separate specimens per temperature (350-520 C range stated). GIXRD, Cu K-alpha, incidence 0.5 deg."
  },
  "observable": "lattice_parameter_from_220",
  "unit": "nm",
  "x_quantity": "temperature_C",
  "points": [
   [
    400,
    0.5747,
    0.0003
   ],
   [
    450,
    0.5725,
    0.0003
   ],
   [
    475,
    0.5704,
    0.0003
   ],
   [
    500,
    0.5683,
    0.0003
   ]
  ],
  "extraction_method": "figure_read_by_eye",
  "notes": "Read from 600 dpi crop of the inset, y axis 0.565-0.580 nm, marker centres. Paper: values from 111, 220, 311 are inconsistent (lattice distortion), distortion decreases with annealing temperature."
 },
 {
  "series_id": "takase2016_a311_4",
  "doi": "10.1063/1.4973121",
  "source_sentence_or_figure": "Fig. 3 panel (a) inset (green triangles, 311)",
  "material": {
   "composition": "amorphous Ge0.862Sn0.138 (RBS 13.8 at.% Sn)",
   "sn_fraction": 0.138,
   "si_fraction": null,
   "film_thickness_nm": 100,
   "substrate": "sputtered SiO2/Si",
   "growth": "molecular beam deposition at 10 C (amorphous)",
   "initial_strain_state": "amorphous; polycrystalline after anneal"
  },
  "process": {
   "mode": "isochronal",
   "anneal_temperatures_C": [
    400,
    450,
    475,
    500
   ],
   "atmosphere": "N2",
   "times_s": [
    1800
   ],
   "ramp": null,
   "implant": null,
   "other": "halogen lamp heating, 30 min, separate specimens per temperature (350-520 C range stated). GIXRD, Cu K-alpha, incidence 0.5 deg."
  },
  "observable": "lattice_parameter_from_311",
  "unit": "nm",
  "x_quantity": "temperature_C",
  "points": [
   [
    400,
    0.5781,
    0.0003
   ],
   [
    450,
    0.5745,
    0.0003
   ],
   [
    475,
    0.5709,
    0.0003
   ],
   [
    500,
    0.5675,
    0.0003
   ]
  ],
  "extraction_method": "figure_read_by_eye",
  "notes": "Read from 600 dpi crop of the inset, y axis 0.565-0.580 nm, marker centres."
 },
 {
  "series_id": "takase2016_xsub_5",
  "doi": "10.1063/1.4973121",
  "source_sentence_or_figure": "The resultant values are as follows: 13 at. %Sn for 400 C, 10 at.%Sn for 450 C, 7 at. %Sn for 450 C, and 3 at. %Sn for 500 C.",
  "material": {
   "composition": "amorphous Ge0.862Sn0.138 (RBS 13.8 at.% Sn)",
   "sn_fraction": 0.138,
   "si_fraction": null,
   "film_thickness_nm": 100,
   "substrate": "sputtered SiO2/Si",
   "growth": "molecular beam deposition at 10 C (amorphous)",
   "initial_strain_state": "amorphous; polycrystalline after anneal"
  },
  "process": {
   "mode": "isochronal",
   "anneal_temperatures_C": [
    400,
    450,
    475,
    500
   ],
   "atmosphere": "N2",
   "times_s": [
    1800
   ],
   "ramp": null,
   "implant": null,
   "other": "halogen lamp heating, 30 min, separate specimens per temperature (350-520 C range stated). Substitutional Sn from 111 lattice parameter via Vegard's law, a(Ge)=0.5658 nm, a(alpha-Sn)=0.6493 nm."
  },
  "observable": "substitutional_Sn_concentration_Vegard",
  "unit": "at.%",
  "x_quantity": "temperature_C",
  "points": [
   [
    400,
    13,
    null
   ],
   [
    450,
    10,
    null
   ],
   [
    475,
    7,
    null
   ],
   [
    500,
    3,
    null
   ]
  ],
  "extraction_method": "text",
  "notes": "The printed sentence lists 450 C twice; the third value (7 at.%) is assigned to 475 C because the 475 C lattice parameter 0.572 nm gives 7.4 at.% by the stated Vegard law (check: 0.577 -> 13.4, 0.574 -> 9.8, 0.568 -> 2.6). Authors note errors from deviation from Vegard's law."
 },
 {
  "series_id": "takase2016_grain_6",
  "doi": "10.1063/1.4973121",
  "source_sentence_or_figure": "The average grain sizes are as follows: 10 nm for 400 C, 12 nm for 450 C, 17 nm for 475 C, and 39 nm for 500 C.",
  "material": {
   "composition": "amorphous Ge0.862Sn0.138 (RBS 13.8 at.% Sn)",
   "sn_fraction": 0.138,
   "si_fraction": null,
   "film_thickness_nm": 100,
   "substrate": "sputtered SiO2/Si",
   "growth": "molecular beam deposition at 10 C (amorphous)",
   "initial_strain_state": "amorphous; polycrystalline after anneal"
  },
  "process": {
   "mode": "isochronal",
   "anneal_temperatures_C": [
    400,
    450,
    475,
    500
   ],
   "atmosphere": "N2",
   "times_s": [
    1800
   ],
   "ramp": null,
   "implant": null,
   "other": "halogen lamp heating, 30 min, separate specimens per temperature (350-520 C range stated). Plane-view dark-field TEM with GeSn 111 reflection, histograms in Fig. 7."
  },
  "observable": "average_GeSn_grain_size",
  "unit": "nm",
  "x_quantity": "temperature_C",
  "points": [
   [
    400,
    10,
    null
   ],
   [
    450,
    12,
    null
   ],
   [
    475,
    17,
    null
   ],
   [
    500,
    39,
    null
   ]
  ],
  "extraction_method": "text",
  "notes": "Grain growth of crystallized GeSn; Sn grains excluded by dark-field imaging."
 },
 {
  "series_id": "takase2016_onsetcryst_7",
  "doi": "10.1063/1.4973121",
  "source_sentence_or_figure": "The GeSn thin film started to crystallize at 350 C, and remarkable recrystallization occurred at temperatures above 400 C.",
  "material": {
   "composition": "amorphous Ge0.862Sn0.138 (RBS 13.8 at.% Sn)",
   "sn_fraction": 0.138,
   "si_fraction": null,
   "film_thickness_nm": 100,
   "substrate": "sputtered SiO2/Si",
   "growth": "molecular beam deposition at 10 C (amorphous)",
   "initial_strain_state": "amorphous; polycrystalline after anneal"
  },
  "process": {
   "mode": "isochronal",
   "anneal_temperatures_C": [
    350,
    400,
    450,
    475,
    500
   ],
   "atmosphere": "N2",
   "times_s": [
    1800
   ],
   "ramp": null,
   "implant": null,
   "other": "halogen lamp heating, 30 min, separate specimens per temperature (350-520 C range stated). Ex-situ cross-sectional TEM and GIXRD; confirmed by in-situ TEM heating (Fig. 9)."
  },
  "observable": "onset_temperature_crystallization_amorphous_GeSn",
  "unit": "C",
  "x_quantity": "none",
  "points": [
   [
    null,
    350,
    null
   ]
  ],
  "extraction_method": "text",
  "notes": "Slight crystallization at 350 C (most material still amorphous by GIXRD), remarkable crystallization above 400 C. Lower than crystallization of amorphous Ge; attributed to Sn-rich regions acting as nucleation sites."
 },
 {
  "series_id": "takase2016_onsetseg_8",
  "doi": "10.1063/1.4973121",
  "source_sentence_or_figure": "It is apparent that the Sn segregation occurs at 475 C and becomes more pronounced with increasing annealing temperature.",
  "material": {
   "composition": "amorphous Ge0.862Sn0.138 (RBS 13.8 at.% Sn)",
   "sn_fraction": 0.138,
   "si_fraction": null,
   "film_thickness_nm": 100,
   "substrate": "sputtered SiO2/Si",
   "growth": "molecular beam deposition at 10 C (amorphous)",
   "initial_strain_state": "amorphous; polycrystalline after anneal"
  },
  "process": {
   "mode": "isochronal",
   "anneal_temperatures_C": [
    400,
    450,
    475,
    500
   ],
   "atmosphere": "N2",
   "times_s": [
    1800
   ],
   "ramp": null,
   "implant": null,
   "other": "halogen lamp heating, 30 min, separate specimens per temperature (350-520 C range stated). Plane-view TEM diffraction (Fig. 6), HAADF-STEM and EDX mapping (Fig. 8), GIXRD beta-Sn peaks at 2theta about 31 and 32 deg at 500 C."
  },
  "observable": "onset_temperature_Sn_segregation_beta_Sn_precipitation",
  "unit": "C",
  "x_quantity": "none",
  "points": [
   [
    null,
    475,
    null
   ]
  ],
  "extraction_method": "text",
  "notes": "Fig. 8 caption. beta-Sn spots in plane-view diffraction at 475 and 500 C, not at 400 or 450 C; significant segregation detected at >475 C (conclusions); remarkable phase separation at 500 C. Previously reported Hall mobility/carrier change between 460 and 480 C attributed to this segregation."
 },
 {
  "series_id": "takase2016_insitu_aa_9",
  "doi": "10.1063/1.4973121",
  "source_sentence_or_figure": "The intensity of the first peak at 20 nm-1 suddenly decreases at 250 C during the heating process, while it increases at 250 C during the cooling process.",
  "material": {
   "composition": "amorphous Ge0.862Sn0.138 (RBS 13.8 at.% Sn)",
   "sn_fraction": 0.138,
   "si_fraction": null,
   "film_thickness_nm": 100,
   "substrate": "sputtered SiO2/Si",
   "growth": "molecular beam deposition at 10 C (amorphous)",
   "initial_strain_state": "amorphous; polycrystalline after anneal"
  },
  "process": {
   "mode": "ramp_in_situ",
   "anneal_temperatures_C": [
    100,
    200,
    250,
    300,
    350,
    250,
    200
   ],
   "atmosphere": "TEM heating holder (vacuum)",
   "times_s": null,
   "ramp": null,
   "implant": null,
   "other": "In-situ nano-beam electron diffraction on heating RT-100-200-250-300-350 C then cooling 250-200-RT (Fig. 11); reduced interference function and pair-distribution function."
  },
  "observable": "onset_temperature_amorphous_to_amorphous_transformation",
  "unit": "C",
  "x_quantity": "none",
  "points": [
   [
    null,
    250,
    null
   ]
  ],
  "extraction_method": "text",
  "notes": "Conclusions: 'An amorphous-to-amorphous phase transformation resulting from the rearrangement of Sn atoms at the second coordination shell occurred between 200 C and 250 C.' Reversible: second shell returns at nearly eutectic temperature on cooling. F(Q) and g(r) curves in Fig. 11 are vertically offset and unitless, so no quantitative peak intensities were extracted. Ramp rate and hold times not stated."
 },
 {
  "series_id": "takase2016_insitu_liquid_10",
  "doi": "10.1063/1.4973121",
  "source_sentence_or_figure": "Interestingly, the halo ring is observed at 100 C (Fig. 10(c)), suggesting that the liquid phase remains below the eutectic temperature of the Ge-Sn binary system.",
  "material": {
   "composition": "amorphous Ge0.862Sn0.138 (RBS 13.8 at.% Sn)",
   "sn_fraction": 0.138,
   "si_fraction": null,
   "film_thickness_nm": 100,
   "substrate": "sputtered SiO2/Si",
   "growth": "molecular beam deposition at 10 C (amorphous)",
   "initial_strain_state": "amorphous; polycrystalline after anneal"
  },
  "process": {
   "mode": "ramp_in_situ",
   "anneal_temperatures_C": [
    350,
    450,
    500,
    350,
    180,
    100,
    25
   ],
   "atmosphere": "TEM heating holder (vacuum)",
   "times_s": null,
   "ramp": null,
   "implant": null,
   "other": "In-situ TEM heating 350, 450, 500 C (Fig. 9) then cooling 350, 180, 100 C, room temperature (Fig. 10)."
  },
  "observable": "lowest_temperature_liquid_Sn_observed_on_cooling",
  "unit": "C",
  "x_quantity": "none",
  "points": [
   [
    null,
    100,
    null
   ]
  ],
  "extraction_method": "text",
  "notes": "Liquid Sn (diffuse halo) first seen at 500 C on heating, no crystalline Sn spots at 350-100 C on cooling, beta-Sn spots appear only at room temperature (Fig. 10(d)). Eutectic 231.1 C; supercooled liquid attributed to Ge dissolved in Sn. In-situ crystallization onset 350 C agrees with ex-situ."
 },
 {
  "series_id": "vdd2020_DSn_GeSn_1",
  "doi": "10.1103/PhysRevMaterials.4.033604",
  "source_sentence_or_figure": "Fig. 2 panel (c)",
  "material": {
   "composition": "Ge0.94Sn0.06 capped with 300 nm Ge (Ge/GeSn/Ge)",
   "sn_fraction": 0.06,
   "si_fraction": 0.0,
   "film_thickness_nm": 30,
   "substrate": "Ge-buffered Si(001), 200 mm wafer",
   "growth": "RP-CVD (Ge2H6, SnCl4), below 400 C; cap grown at same T",
   "initial_strain_state": "pseudomorphic, compressive strain -0.90 %"
  },
  "process": {
   "mode": "isochronal",
   "anneal_temperatures_C": [
    850,
    825,
    800,
    750,
    725,
    700,
    675,
    650,
    625,
    600,
    575,
    550,
    525,
    500
   ],
   "atmosphere": "N2 (RTP, Mattson Helios)",
   "times_s": [
    180,
    600
   ],
   "ramp": null,
   "implant": null,
   "other": "anneal times between 3 and 10 min per the text (per-point time not stated); D from fitting 1D diffusion-equation solutions to SIMS profiles"
  },
  "observable": "Sn_diffusion_coefficient",
  "unit": "cm2/s",
  "x_quantity": "temperature_C",
  "points": [
   [
    850,
    4.63e-12,
    5.6e-13
   ],
   [
    825,
    1.48e-12,
    1.8e-13
   ],
   [
    800,
    5.87e-13,
    7e-14
   ],
   [
    750,
    1.12e-13,
    1.3e-14
   ],
   [
    725,
    5.13e-14,
    6.2e-15
   ],
   [
    700,
    2.23e-14,
    2.7e-15
   ],
   [
    675,
    8.44e-15,
    1e-15
   ],
   [
    650,
    1.62e-15,
    1.9e-16
   ],
   [
    625,
    7.43e-16,
    8.9e-17
   ],
   [
    600,
    3.25e-16,
    3.9e-17
   ],
   [
    575,
    1.85e-16,
    2.2e-17
   ],
   [
    550,
    9.05e-17,
    1.1e-17
   ],
   [
    525,
    4.72e-17,
    5.7e-18
   ],
   [
    500,
    2.71e-17,
    3.3e-18
   ]
  ],
  "extraction_method": "figure_read_by_eye",
  "notes": "Read from marker centres (filled-pixel centroid of 500 dpi render) against the log10 D right axis (decade ticks located from pixels) and the bottom 1/(kB T) axis; x converted to T via T = 1/(kB*x) - 273.15, all points fall on a 25 C grid so T rounded to nearest C. Uncertainty given as 12 % of D (about 0.05 decade, half a marker). Green squares Ge/GeSn/Ge. High-T regime above about 650 C, low-T regime below. 625-525 C points well above implanted-Sn literature lines. Read from arXiv:1911.02334 preprint of the journal article."
 },
 {
  "series_id": "vdd2020_DSn_SiGeSn_2",
  "doi": "10.1103/PhysRevMaterials.4.033604",
  "source_sentence_or_figure": "Fig. 2 panel (c)",
  "material": {
   "composition": "Si0.040Ge0.895Sn0.065 capped with 150 nm Ge (Ge/SiGeSn/Ge)",
   "sn_fraction": 0.065,
   "si_fraction": 0.04,
   "film_thickness_nm": 30,
   "substrate": "Ge-buffered Si(001), 200 mm wafer",
   "growth": "RP-CVD (Ge2H6, Si2H6, SnCl4), below 400 C; cap grown at same T",
   "initial_strain_state": "pseudomorphic, compressive strain -0.89 %"
  },
  "process": {
   "mode": "isochronal",
   "anneal_temperatures_C": [
    850,
    825,
    800,
    750,
    725,
    700,
    675,
    650,
    625,
    600,
    575,
    550,
    525,
    500
   ],
   "atmosphere": "N2 (RTP, Mattson Helios)",
   "times_s": [
    180,
    600
   ],
   "ramp": null,
   "implant": null,
   "other": "anneal times between 3 and 10 min per the text (per-point time not stated); D from fitting 1D diffusion-equation solutions to SIMS profiles"
  },
  "observable": "Sn_diffusion_coefficient",
  "unit": "cm2/s",
  "x_quantity": "temperature_C",
  "points": [
   [
    850,
    1.49e-12,
    1.8e-13
   ],
   [
    825,
    7.7e-13,
    9.2e-14
   ],
   [
    800,
    3.7e-13,
    4.4e-14
   ],
   [
    750,
    9.41e-14,
    1.9e-14
   ],
   [
    725,
    4.42e-14,
    8.8e-15
   ],
   [
    700,
    1.45e-14,
    1.7e-15
   ],
   [
    675,
    3.21e-15,
    3.9e-16
   ],
   [
    650,
    2.7e-15,
    3.2e-16
   ],
   [
    625,
    1.2e-15,
    1.4e-16
   ],
   [
    600,
    8.15e-16,
    9.8e-17
   ],
   [
    575,
    4.65e-16,
    5.6e-17
   ],
   [
    550,
    2.65e-16,
    3.2e-17
   ],
   [
    525,
    2.68e-16,
    3.2e-17
   ],
   [
    500,
    1.99e-16,
    2.4e-17
   ]
  ],
  "extraction_method": "figure_read_by_eye",
  "notes": "Read from marker centres (filled-pixel centroid of 500 dpi render) against the log10 D right axis (decade ticks located from pixels) and the bottom 1/(kB T) axis; x converted to T via T = 1/(kB*x) - 273.15, all points fall on a 25 C grid so T rounded to nearest C. Uncertainty given as 12 % of D (about 0.05 decade, half a marker). Red triangles Ge/SiGeSn/Ge. Triangles at 750 C and 725 C are partly hidden behind the squares; their centres were placed by eye at the visible outline (uncertainty about 0.08 decade, larger than stated 12 %). Read from arXiv:1911.02334 preprint of the journal article."
 },
 {
  "series_id": "vdd2020_DSi_SiGeSn_3",
  "doi": "10.1103/PhysRevMaterials.4.033604",
  "source_sentence_or_figure": "Fig. 3 panel (b)",
  "material": {
   "composition": "Si0.040Ge0.895Sn0.065 capped with 150 nm Ge (Ge/SiGeSn/Ge)",
   "sn_fraction": 0.065,
   "si_fraction": 0.04,
   "film_thickness_nm": 30,
   "substrate": "Ge-buffered Si(001), 200 mm wafer",
   "growth": "RP-CVD (Ge2H6, Si2H6, SnCl4), below 400 C; cap grown at same T",
   "initial_strain_state": "pseudomorphic, compressive strain -0.89 %"
  },
  "process": {
   "mode": "isochronal",
   "anneal_temperatures_C": [
    850,
    825,
    800,
    750,
    725,
    700,
    675,
    650,
    625,
    600,
    575,
    550,
    525,
    500
   ],
   "atmosphere": "N2 (RTP, Mattson Helios)",
   "times_s": [
    180,
    600
   ],
   "ramp": null,
   "implant": null,
   "other": "anneal times between 3 and 10 min per the text (per-point time not stated); D from fitting 1D diffusion-equation solutions to SIMS profiles"
  },
  "observable": "Si_diffusion_coefficient",
  "unit": "cm2/s",
  "x_quantity": "temperature_C",
  "points": [
   [
    850,
    6.29e-14,
    7.5e-15
   ],
   [
    825,
    2.83e-14,
    3.4e-15
   ],
   [
    800,
    1.32e-14,
    1.6e-15
   ],
   [
    750,
    2.3e-15,
    2.8e-16
   ],
   [
    725,
    1.46e-15,
    1.8e-16
   ],
   [
    700,
    1.03e-15,
    1.2e-16
   ],
   [
    675,
    4.36e-16,
    5.2e-17
   ],
   [
    650,
    4.14e-16,
    5e-17
   ],
   [
    625,
    3.69e-16,
    4.4e-17
   ],
   [
    600,
    1.24e-16,
    1.5e-17
   ],
   [
    575,
    1.94e-16,
    2.3e-17
   ],
   [
    550,
    2.12e-16,
    2.5e-17
   ],
   [
    525,
    1.2e-16,
    1.4e-17
   ],
   [
    500,
    1.33e-16,
    1.6e-17
   ]
  ],
  "extraction_method": "figure_read_by_eye",
  "notes": "Read from marker centres (filled-pixel centroid of 500 dpi render) against the log10 D right axis (decade ticks located from pixels) and the bottom 1/(kB T) axis; x converted to T via T = 1/(kB*x) - 273.15, all points fall on a 25 C grid so T rounded to nearest C. Uncertainty given as 12 % of D (about 0.05 decade, half a marker). Green squares Ge/SiGeSn/Ge (Si diffusion). Two regimes above and below about 700 C per the text; low-T points nearly flat at 1-4E-16 cm2/s. Read from arXiv:1911.02334 preprint of the journal article."
 },
 {
  "series_id": "vdd2020_EA_Sn_GeSn_highT_4",
  "doi": "10.1103/PhysRevMaterials.4.033604",
  "source_sentence_or_figure": "The activation energies of 3.10 ± 0.07 eV (GeSn) and 2.87 ± 0.03 eV (SiGeSn) are still in line with literature values, where a spread between 3.26 eV and 2.90 eV has been reported for ion-implanted Sn impurities in Ge [28–30].",
  "material": {
   "composition": "Ge0.94Sn0.06 capped with 300 nm Ge (Ge/GeSn/Ge)",
   "sn_fraction": 0.06,
   "si_fraction": 0.0,
   "film_thickness_nm": 30,
   "substrate": "Ge-buffered Si(001), 200 mm wafer",
   "growth": "RP-CVD (Ge2H6, SnCl4), below 400 C; cap grown at same T",
   "initial_strain_state": "pseudomorphic, compressive strain -0.90 %"
  },
  "process": {
   "mode": "arrhenius_fit",
   "anneal_temperatures_C": [],
   "atmosphere": "N2 (RTP)",
   "times_s": [
    180,
    600
   ],
   "ramp": null,
   "implant": null,
   "other": "Arrhenius fit D = D0 exp(-EA/kBT) to SIMS-derived D(T), measured range 500-850 C"
  },
  "observable": "activation_energy_Sn_diffusion",
  "unit": "eV",
  "x_quantity": "none",
  "points": [
   [
    null,
    3.1,
    0.07
   ]
  ],
  "extraction_method": "table",
  "notes": "Table I high-T regime; D0 = 264 ± 220 cm2/s. Valid above about 650 C (to 850 C). Read from arXiv:1911.02334 preprint of the journal article."
 },
 {
  "series_id": "vdd2020_EA_Sn_SiGeSn_highT_5",
  "doi": "10.1103/PhysRevMaterials.4.033604",
  "source_sentence_or_figure": "The activation energies of 3.10 ± 0.07 eV (GeSn) and 2.87 ± 0.03 eV (SiGeSn) are still in line with literature values, where a spread between 3.26 eV and 2.90 eV has been reported for ion-implanted Sn impurities in Ge [28–30].",
  "material": {
   "composition": "Si0.040Ge0.895Sn0.065 capped with 150 nm Ge (Ge/SiGeSn/Ge)",
   "sn_fraction": 0.065,
   "si_fraction": 0.04,
   "film_thickness_nm": 30,
   "substrate": "Ge-buffered Si(001), 200 mm wafer",
   "growth": "RP-CVD (Ge2H6, Si2H6, SnCl4), below 400 C; cap grown at same T",
   "initial_strain_state": "pseudomorphic, compressive strain -0.89 %"
  },
  "process": {
   "mode": "arrhenius_fit",
   "anneal_temperatures_C": [],
   "atmosphere": "N2 (RTP)",
   "times_s": [
    180,
    600
   ],
   "ramp": null,
   "implant": null,
   "other": "Arrhenius fit D = D0 exp(-EA/kBT) to SIMS-derived D(T), measured range 500-850 C"
  },
  "observable": "activation_energy_Sn_diffusion",
  "unit": "eV",
  "x_quantity": "none",
  "points": [
   [
    null,
    2.87,
    0.03
   ]
  ],
  "extraction_method": "table",
  "notes": "Table I high-T regime; D0 = 12 ± 5 cm2/s. Valid above about 650 C (to 850 C). Read from arXiv:1911.02334 preprint of the journal article."
 },
 {
  "series_id": "vdd2020_EA_Sn_GeSn_lowT_6",
  "doi": "10.1103/PhysRevMaterials.4.033604",
  "source_sentence_or_figure": "Reduced activation energies of 1.81 ± 0.09 eV (GeSn) and 1.13 ± 0.10 eV (SiGeSn) indicate strongly enhanced diffusion in that regime.",
  "material": {
   "composition": "Ge0.94Sn0.06 capped with 300 nm Ge (Ge/GeSn/Ge)",
   "sn_fraction": 0.06,
   "si_fraction": 0.0,
   "film_thickness_nm": 30,
   "substrate": "Ge-buffered Si(001), 200 mm wafer",
   "growth": "RP-CVD (Ge2H6, SnCl4), below 400 C; cap grown at same T",
   "initial_strain_state": "pseudomorphic, compressive strain -0.90 %"
  },
  "process": {
   "mode": "arrhenius_fit",
   "anneal_temperatures_C": [],
   "atmosphere": "N2 (RTP)",
   "times_s": [
    180,
    600
   ],
   "ramp": null,
   "implant": null,
   "other": "Arrhenius fit D = D0 exp(-EA/kBT) to SIMS-derived D(T), measured range 500-850 C"
  },
  "observable": "activation_energy_Sn_diffusion",
  "unit": "eV",
  "x_quantity": "none",
  "points": [
   [
    null,
    1.81,
    0.09
   ]
  ],
  "extraction_method": "table",
  "notes": "Table I low-T regime (below about 650 C, from 500 C); D0 not reported ('-' in Table I). Read from arXiv:1911.02334 preprint of the journal article."
 },
 {
  "series_id": "vdd2020_EA_Sn_SiGeSn_lowT_7",
  "doi": "10.1103/PhysRevMaterials.4.033604",
  "source_sentence_or_figure": "Reduced activation energies of 1.81 ± 0.09 eV (GeSn) and 1.13 ± 0.10 eV (SiGeSn) indicate strongly enhanced diffusion in that regime.",
  "material": {
   "composition": "Si0.040Ge0.895Sn0.065 capped with 150 nm Ge (Ge/SiGeSn/Ge)",
   "sn_fraction": 0.065,
   "si_fraction": 0.04,
   "film_thickness_nm": 30,
   "substrate": "Ge-buffered Si(001), 200 mm wafer",
   "growth": "RP-CVD (Ge2H6, Si2H6, SnCl4), below 400 C; cap grown at same T",
   "initial_strain_state": "pseudomorphic, compressive strain -0.89 %"
  },
  "process": {
   "mode": "arrhenius_fit",
   "anneal_temperatures_C": [],
   "atmosphere": "N2 (RTP)",
   "times_s": [
    180,
    600
   ],
   "ramp": null,
   "implant": null,
   "other": "Arrhenius fit D = D0 exp(-EA/kBT) to SIMS-derived D(T), measured range 500-850 C"
  },
  "observable": "activation_energy_Sn_diffusion",
  "unit": "eV",
  "x_quantity": "none",
  "points": [
   [
    null,
    1.13,
    0.1
   ]
  ],
  "extraction_method": "table",
  "notes": "Low-T regime below about 650 C; D0 not reported. Text gives ± 0.10 eV, Table I gives 1.13 ± 0.11 eV (discrepancy inside the paper). Read from arXiv:1911.02334 preprint of the journal article."
 },
 {
  "series_id": "vdd2020_EA_Si_SiGeSn_highT_8",
  "doi": "10.1103/PhysRevMaterials.4.033604",
  "source_sentence_or_figure": "Indeed, the determined activation energy of 3.27 ± 0.03 eV in the high temperature regime very well matches literature values of vacancy-mediated Si diffusion in Ge, which spread between 2.90 eV and 3.47 eV [31–33].",
  "material": {
   "composition": "Si0.040Ge0.895Sn0.065 capped with 150 nm Ge (Ge/SiGeSn/Ge)",
   "sn_fraction": 0.065,
   "si_fraction": 0.04,
   "film_thickness_nm": 30,
   "substrate": "Ge-buffered Si(001), 200 mm wafer",
   "growth": "RP-CVD (Ge2H6, Si2H6, SnCl4), below 400 C; cap grown at same T",
   "initial_strain_state": "pseudomorphic, compressive strain -0.89 %"
  },
  "process": {
   "mode": "arrhenius_fit",
   "anneal_temperatures_C": [],
   "atmosphere": "N2 (RTP)",
   "times_s": [
    180,
    600
   ],
   "ramp": null,
   "implant": null,
   "other": "Arrhenius fit D = D0 exp(-EA/kBT) to SIMS-derived D(T), measured range 500-850 C"
  },
  "observable": "activation_energy_Si_diffusion",
  "unit": "eV",
  "x_quantity": "none",
  "points": [
   [
    null,
    3.27,
    0.03
   ]
  ],
  "extraction_method": "table",
  "notes": "Table I high-T regime (above about 700 C for Si); D0 = 31 ± 9 cm2/s. Read from arXiv:1911.02334 preprint of the journal article."
 },
 {
  "series_id": "vdd2020_EA_Si_SiGeSn_lowT_9",
  "doi": "10.1103/PhysRevMaterials.4.033604",
  "source_sentence_or_figure": "In the low-temperature regime, the activation energy drops down to 0.50 eV.",
  "material": {
   "composition": "Si0.040Ge0.895Sn0.065 capped with 150 nm Ge (Ge/SiGeSn/Ge)",
   "sn_fraction": 0.065,
   "si_fraction": 0.04,
   "film_thickness_nm": 30,
   "substrate": "Ge-buffered Si(001), 200 mm wafer",
   "growth": "RP-CVD (Ge2H6, Si2H6, SnCl4), below 400 C; cap grown at same T",
   "initial_strain_state": "pseudomorphic, compressive strain -0.89 %"
  },
  "process": {
   "mode": "arrhenius_fit",
   "anneal_temperatures_C": [],
   "atmosphere": "N2 (RTP)",
   "times_s": [
    180,
    600
   ],
   "ramp": null,
   "implant": null,
