Repository: Sparks-Ackolf-HOLAR-Autonomous-Labs/CircSDL_History

## Files

| File | Content |
|---|---|
| `series.json` | 163 series. Each records the material, process recipe, observable, unit, points `[x, value, uncertainty]`, extraction method and the verbatim source sentence or figure panel |
| `sources.csv` | 33 sources examined: Crossref title, first author, year and venue as Crossref returns them, open-access flag, number of series, and what each source was used for |
| `../../second_system/asta/q103_*.json` to `q131_*.json` | raw Asta search, snippet and batch-lookup results for this stage |

Extraction methods across the 163 series: 56 from text, 43 from tables and 64
read from figures by eye. Each figure-read series records its reading

File: p4_tskg/T3_insitu/series.json (part 2 of 6)
  },
  "process": {
   "mode": "isochronal",
   "anneal_temperatures_C": [
   "other": "Arrhenius fit D = D0 exp(-EA/kBT) to SIMS-derived D(T), measured range 500-850 C"
  },
  "observable": "activation_energy_Si_diffusion",
  "unit": "eV",
  "x_quantity": "none",
  "points": [
   [
    null,
    0.5,
    0.1
   ]
  ],
  "extraction_method": "table",
  "notes": "Table I low-T regime (below about 700 C): 0.50 ± 0.10 eV; D0 not reported. Read from arXiv:1911.02334 preprint of the journal article."
 },
 {
  "series_id": "vdd2020_aperp_GeSn86_10",
  "doi": "10.1103/PhysRevMaterials.4.033604",
  "source_sentence_or_figure": "Fig. 1 panel (a)",
  "material": {
   "composition": "Ge0.914Sn0.086 (uncapped)",
   "sn_fraction": 0.086,
   "si_fraction": 0.0,
   "film_thickness_nm": null,
   "substrate": "Ge-VS on Si(001) (TDD < 1E7 cm-2)",
   "growth": "RP-CVD below 400 C",
   "initial_strain_state": "pseudomorphic (coherent), thickness below 50 nm"
  },
  "process": {
   "mode": "isochronal",
   "anneal_temperatures_C": [
    null,
    500,
    600,
    650
   ],
   "atmosphere": "N2 (RTP)",
   "times_s": [
    600
   ],
   "ramp": null,
   "implant": null,
   "other": "anneal time stated as 10 min for the 500 C RSM in the text; times of the other RSM panels not stated (assumed same series)"
  },
  "observable": "out_of_plane_lattice_parameter_a_perp_layer",
  "unit": "angstrom",
  "x_quantity": "temperature_C",
  "points": [
   [
    null,
    5.8,
    0.01
   ],
   [
    500,
    5.733,
    0.008
   ],
   [
    600,
    5.699,
    0.008
   ],
   [
    650,
    5.683,
    0.008
   ]
  ],
  "extraction_method": "figure_read_by_eye",
  "notes": "As-grown point (x null, room temperature) read at centre of the GeSn intensity blob; annealed points read at the arrow tip height marking the layer peak; a_perp axis 5.6-5.9 A. In-plane a_parallel stays at the Ge-VS value (about 5.66 A): layer remains coherent, so the a_perp drop reflects Sn loss, not plastic relaxation. Read from arXiv:1911.02334 preprint of the journal article."
 },
 {
  "series_id": "vdd2020_aperp_SiGeSn9_11",
  "doi": "10.1103/PhysRevMaterials.4.033604",
  "source_sentence_or_figure": "Fig. 1 panel (b)",
  "material": {
   "composition": "Si0.10Ge0.81Sn0.09 (uncapped)",
   "sn_fraction": 0.09,
   "si_fraction": 0.1,
   "film_thickness_nm": null,
   "substrate": "Ge-VS on Si(001)",
   "growth": "RP-CVD below 400 C",
   "initial_strain_state": "pseudomorphic (coherent), thickness below 50 nm"
  },
  "process": {
   "mode": "isochronal",
   "anneal_temperatures_C": [
    null,
    500,
    600,
    700
   ],
   "atmosphere": "N2 (RTP)",
   "times_s": [
    600
   ],
   "ramp": null,
   "implant": null,
   "other": "anneal time stated as 10 min for the 500 C RSM in the text; times of the other RSM panels not stated (assumed same series)"
  },
  "observable": "out_of_plane_lattice_parameter_a_perp_layer",
  "unit": "angstrom",
  "x_quantity": "temperature_C",
  "points": [
   [
    null,
    5.751,
    0.006
   ],
   [
    500,
    5.726,
    0.006
   ],
   [
    600,
    5.707,
    0.006
   ],
   [
    700,
    5.666,
    0.008
   ]
  ],
  "extraction_method": "figure_read_by_eye",
  "notes": "As-grown (x null) at centre of SiGeSn blob; annealed points at arrow heights; at 700 C the layer peak merges with the Ge-VS peak. Layer stays coherent (a_parallel at Ge-VS value). Read from arXiv:1911.02334 preprint of the journal article."
 },
 {
  "series_id": "vdd2020_meanSn_both_12",
  "doi": "10.1103/PhysRevMaterials.4.033604",
  "source_sentence_or_figure": "In both samples, annealing above 700°C decreases the mean Sn content to 1 at.%.",
  "material": {
   "composition": "Ge0.914Sn0.086 and Si0.10Ge0.81Sn0.09",
   "sn_fraction": 0.086,
   "si_fraction": null,
   "film_thickness_nm": null,
   "substrate": "Ge-VS on Si(001)",
   "growth": "RP-CVD below 400 C",
   "initial_strain_state": "pseudomorphic"
  },
  "process": {
   "mode": "single_anneal",
   "anneal_temperatures_C": [
    700
   ],
   "atmosphere": "N2 (RTP)",
   "times_s": [],
   "ramp": null,
   "implant": null,
   "other": "'above 700 C', time not stated"
  },
  "observable": "mean_Sn_content",
  "unit": "at.%",
  "x_quantity": "temperature_C",
  "points": [
   [
    700,
    1.0,
    null
   ]
  ],
  "extraction_method": "text",
  "notes": "before_after; x=700 marks 'above 700 C' (lower bound). Authors relate 1 at.% to the Sn solid solubility in Ge. Read from arXiv:1911.02334 preprint of the journal article."
 },
 {
  "series_id": "vdd2020_SnPeak_reduction_GeSn_13",
  "doi": "10.1103/PhysRevMaterials.4.033604",
  "source_sentence_or_figure": "Thereupon, Sn content in the layer is strongly reduced – more than a factor of two after annealing at 600°C for 10 minutes – compared to the as-grown case.",
  "material": {
   "composition": "Ge0.94Sn0.06 capped with 300 nm Ge (Ge/GeSn/Ge)",
   "sn_fraction": 0.06,
   "si_fraction": 0.0,
   "film_thickness_nm": 30,
   "substrate": "Ge-buffered Si(001), 200 mm wafer",
   "growth": "RP-CVD (Ge2H6, SnCl4), below 400 C; cap grown at same T",
   "initial_strain_state": "pseudomorphic, compressive strain -0.90 %"
  },
  "process": {
   "mode": "single_anneal",
   "anneal_temperatures_C": [
    600
   ],
   "atmosphere": "N2 (RTP)",
   "times_s": [
    600
   ],
   "ramp": null,
   "implant": null,
   "other": null
  },
  "observable": "Sn_content_in_layer_relative_to_as_grown",
  "unit": "fraction",
  "x_quantity": "temperature_C",
  "points": [
   [
    600,
    0.5,
    null
   ]
  ],
  "extraction_method": "text",
  "notes": "before_after; value is an upper bound ('more than a factor of two' reduction, so fraction < 0.5). Related sentence: 'Sn atoms diffuse roughly 40 nm into the Ge buffer when annealed at 600°C for 10 minutes' (uncapped Ge0.914Sn0.086, Fig. 1c). Read from arXiv:1911.02334 preprint of the journal article."
 },
 {
  "series_id": "vdd2020_SnPeak_GeSn_14",
  "doi": "10.1103/PhysRevMaterials.4.033604",
  "source_sentence_or_figure": "Fig. 2 panel (a)",
  "material": {
   "composition": "Ge0.94Sn0.06 capped with 300 nm Ge (Ge/GeSn/Ge)",
   "sn_fraction": 0.06,
   "si_fraction": 0.0,
   "film_thickness_nm": 30,
   "substrate": "Ge-buffered Si(001), 200 mm wafer",
   "growth": "RP-CVD (Ge2H6, SnCl4), below 400 C; cap grown at same T",
   "initial_strain_state": "pseudomorphic, compressive strain -0.90 %"
  },
  "process": {
   "mode": "isochronal",
   "anneal_temperatures_C": [
    500,
    600,
    700,
    800
   ],
   "atmosphere": "N2 (RTP)",
   "times_s": [
    180,
    600
   ],
   "ramp": null,
   "implant": null,
   "other": "per-curve time not stated (3-10 min range)"
  },
  "observable": "peak_Sn_SIMS_counts",
  "unit": "arb. units (SIMS counts)",
  "x_quantity": "temperature_C",
  "points": [
   [
    null,
    1070,
    150
   ],
   [
    500,
    710,
    100
   ],
   [
    600,
    430,
    60
   ],
   [
    700,
    170,
    30
   ],
   [
    800,
    46,
    15
   ]
  ],
  "extraction_method": "figure_read_by_eye",
  "notes": "Peak height of each Sn SIMS profile read on the log count axis (10-1000 ticks); as-grown x null (growth below 400 C). 800 C curve is noisy, value is the mean level of the flat plateau. Arbitrary units, relative use only. Read from arXiv:1911.02334 preprint of the journal article."
 },
 {
  "series_id": "vdd2020_SnPeak_SiGeSn_15",
  "doi": "10.1103/PhysRevMaterials.4.033604",
  "source_sentence_or_figure": "Fig. 2 panel (b)",
  "material": {
   "composition": "Si0.040Ge0.895Sn0.065 capped with 150 nm Ge (Ge/SiGeSn/Ge)",
   "sn_fraction": 0.065,
   "si_fraction": 0.04,
   "film_thickness_nm": 30,
   "substrate": "Ge-buffered Si(001), 200 mm wafer",
   "growth": "RP-CVD (Ge2H6, Si2H6, SnCl4), below 400 C; cap grown at same T",
   "initial_strain_state": "pseudomorphic, compressive strain -0.89 %"
  },
  "process": {
   "mode": "isochronal",
   "anneal_temperatures_C": [
    500,
    600,
    700,
    800
   ],
   "atmosphere": "N2 (RTP)",
   "times_s": [
    180,
    600
   ],
   "ramp": null,
   "implant": null,
   "other": "per-curve time not stated (3-10 min range)"
  },
  "observable": "peak_Sn_SIMS_counts",
  "unit": "arb. units (SIMS counts)",
  "x_quantity": "temperature_C",
  "points": [
   [
    null,
    450,
    60
   ],
   [
    500,
    200,
    30
   ],
   [
    600,
    175,
    30
   ],
   [
    700,
    81,
    15
   ],
   [
    800,
    50,
    20
   ]
  ],
  "extraction_method": "figure_read_by_eye",
  "notes": "Peak height of each Sn SIMS profile on log axis (10-1000); as-grown x null. 500 and 600 C curves overlap; 800 C noisy. Arbitrary units. Read from arXiv:1911.02334 preprint of the journal article."
 },
 {
  "series_id": "attiaoui2026_E2shift_1",
  "doi": "arXiv:2609.17504",
  "source_sentence_or_figure": "Fig. 2 panel (c), bottom",
  "material": {
   "composition": "Si0.08Ge0.88Sn0.04 on Ge0.97Sn0.03/Ge-VS/Si(100)",
   "sn_fraction": 0.04,
   "si_fraction": 0.08,
   "film_thickness_nm": 530,
   "substrate": "Ge0.97Sn0.03 (250 nm) / Ge virtual substrate / Si(100)",
   "growth": "low-pressure CVD, 360 C",
   "initial_strain_state": "partially relaxed, eps_par = -0.051% (compressive), eps_perp = +0.038%"
  },
  "process": {
   "mode": "isothermal",
   "anneal_temperatures_C": [
    550
   ],
   "atmosphere": "N2 purge (Linkam THMS600 stage)",
   "times_s": [
    0,
    1200,
    2400,
    3300,
    3900,
    4200,
    4500,
    4800,
    5400,
    6000,
    6900,
    7800
   ],
   "ramp": null,
   "implant": null,
   "other": "uncapped, sample B; in situ SE every 10 s, 70 deg incidence, 0.7-6.0 eV; time referenced to t_ref when sample first reaches 550 C"
  },
  "observable": "E2 critical-point energy shift Delta E2(t) relative to t_ref (proxy for near-surface substitutional Sn; ~100 meV per at.% Sn, top ~20 nm)",
  "unit": "meV",
  "x_quantity": "time_s",
  "points": [
   [
    0,
    0,
    8
   ],
   [
    1200,
    7,
    8
   ],
   [
    2400,
    20,
    8
   ],
   [
    3300,
    5,
    8
   ],
   [
    3900,
    18,
    8
   ],
   [
    4200,
    48,
    10
   ],
   [
    4500,
    222,
    10
   ],
   [
    4800,
    432,
    8
   ],
   [
    5400,
    400,
    8
   ],
   [
    6000,
    418,
    8
   ],
   [
    6900,
    420,
    8
   ],
   [
    7800,
    400,
    8
   ]
  ],
  "extraction_method": "figure_read_by_eye",
  "notes": "Square markers on Delta E2 axis (0-400 meV, minor tick 50 meV), time axis 0-130 min (min converted to s). Uncertainty is reading precision (about 8 meV), plotted error bars are smaller. Paper: 50 min incubation within +/-20 meV, then logistic blueshift saturating at 423 meV by t ~ 100 min; logistic fit R2 = 0.996, t0 = 74.2 +/- 0.5 min, w = 1.86 +/- 0.15 min. Blueshift attributed to substitutional Sn depletion from probed volume by surface segregation."
 },
 {
  "series_id": "attiaoui2026_E2logistic_2",
  "doi": "arXiv:2609.17504",
  "source_sentence_or_figure": "This S-shaped trajectory is well-described by a logistic function (R2 = 0.996), with a midpoint t0 = (74.2 +/- 0.5) min marking the degradation onset and a width w = (1.86 +/- 0.15) min defining the collapse timescale.",
  "material": {
   "composition": "Si0.08Ge0.88Sn0.04 on Ge0.97Sn0.03/Ge-VS/Si(100)",
   "sn_fraction": 0.04,
   "si_fraction": 0.08,
   "film_thickness_nm": 530,
   "substrate": "Ge0.97Sn0.03 (250 nm) / Ge virtual substrate / Si(100)",
   "growth": "low-pressure CVD, 360 C",
   "initial_strain_state": "partially relaxed, eps_par = -0.051% (compressive), eps_perp = +0.038%"
  },
  "process": {
   "mode": "isothermal",
   "anneal_temperatures_C": [
    550
   ],
   "atmosphere": "N2 purge (Linkam THMS600 stage)",
   "times_s": [],
   "ramp": null,
   "implant": null,
   "other": "uncapped, sample B; in situ SE every 10 s, 70 deg incidence, 0.7-6.0 eV; time referenced to t_ref when sample first reaches 550 C"
  },
  "observable": "logistic_midpoint_time_t0_of_E2_blueshift (degradation onset)",
  "unit": "s",
  "x_quantity": "none",
  "points": [
   [
    null,
    4452.0,
    30.0
   ]
  ],
  "extraction_method": "text",
  "notes": "Kinetic constant from logistic fit (Eq. S2) of Delta E2(t) at 550 C, uncapped. t0 = 74.2 +/- 0.5 min = 4452 +/- 30 s. Width w = 1.86 +/- 0.15 min (111.6 +/- 9 s) is the collapse timescale. Saturation amplitude 423 meV. Incubation about 50 min (3000 s). No activation energy measured (single temperature)."
 },
 {
  "series_id": "attiaoui2026_E2logistic_3",
  "doi": "arXiv:2609.17504",
  "source_sentence_or_figure": "This S-shaped trajectory is well-described by a logistic function (R2 = 0.996), with a midpoint t0 = (74.2 +/- 0.5) min marking the degradation onset and a width w = (1.86 +/- 0.15) min defining the collapse timescale.",
  "material": {
   "composition": "Si0.08Ge0.88Sn0.04 on Ge0.97Sn0.03/Ge-VS/Si(100)",
   "sn_fraction": 0.04,
   "si_fraction": 0.08,
   "film_thickness_nm": 530,
   "substrate": "Ge0.97Sn0.03 (250 nm) / Ge virtual substrate / Si(100)",
   "growth": "low-pressure CVD, 360 C",
   "initial_strain_state": "partially relaxed, eps_par = -0.051% (compressive), eps_perp = +0.038%"
  },
  "process": {
   "mode": "isothermal",
   "anneal_temperatures_C": [
    550
   ],
   "atmosphere": "N2 purge (Linkam THMS600 stage)",
   "times_s": [],
   "ramp": null,
   "implant": null,
   "other": "uncapped, sample B; in situ SE every 10 s, 70 deg incidence, 0.7-6.0 eV; time referenced to t_ref when sample first reaches 550 C"
  },
  "observable": "logistic_width_w_of_E2_blueshift (collapse time constant)",
  "unit": "s",
  "x_quantity": "none",
  "points": [
   [
    null,
    111.60000000000001,
    9.0
   ]
  ],
  "extraction_method": "text",
  "notes": "w = 1.86 +/- 0.15 min. Uncapped sample B at 550 C. Companion of t0 series."
 },
 {
  "series_id": "attiaoui2026_Gamma_4",
  "doi": "arXiv:2609.17504",
  "source_sentence_or_figure": "Fig. 2 panel (c), middle",
  "material": {
   "composition": "Si0.08Ge0.88Sn0.04 on Ge0.97Sn0.03/Ge-VS/Si(100)",
   "sn_fraction": 0.04,
   "si_fraction": 0.08,
   "film_thickness_nm": 530,
   "substrate": "Ge0.97Sn0.03 (250 nm) / Ge virtual substrate / Si(100)",
   "growth": "low-pressure CVD, 360 C",
   "initial_strain_state": "partially relaxed, eps_par = -0.051% (compressive), eps_perp = +0.038%"
  },
  "process": {
   "mode": "isothermal",
   "anneal_temperatures_C": [
    550
   ],
   "atmosphere": "N2 purge (Linkam THMS600 stage)",
   "times_s": [
    0,
    600,
    1500,
    2400,
    3000,
    3300,
    3600,
    3900,
    5100,
    5400,
    6000,
    6900,
    7800
   ],
   "ramp": null,
   "implant": null,
   "other": "uncapped, sample B; in situ SE every 10 s, 70 deg incidence, 0.7-6.0 eV; time referenced to t_ref when sample first reaches 550 C"
  },
  "observable": "E2 broadening shift Delta Gamma(t)",
  "unit": "meV",
  "x_quantity": "time_s",
  "points": [
   [
    0,
    0,
    3
   ],
   [
    600,
    5,
    3
   ],
   [
    1500,
    11,
    3
   ],
   [
    2400,
    15,
    3
   ],
   [
    3000,
    25,
    3
   ],
   [
    3300,
    34,
    3
   ],
   [
    3600,
    43,
    3
   ],
   [
    3900,
    71,
    3
   ],
   [
    5100,
    99,
    3
   ],
   [
    5400,
    69,
    3
   ],
   [
    6000,
    94,
    3
   ],
   [
    6900,
    88,
    3
   ],
   [
    7800,
    80,
    3
   ]
  ],
  "extraction_method": "figure_read_by_eye",
  "notes": "Triangle markers, axis 0-100 meV (minor tick 10 meV); reading precision about 3 meV. Text: concurrent broadening Delta Gamma/Gamma0 = +30%, exceeding ~22% thermal contribution at 550 C."
 },
 {
  "series_id": "attiaoui2026_Amp_5",
  "doi": "arXiv:2609.17504",
  "source_sentence_or_figure": "Fig. 2 panel (c), top",
  "material": {
   "composition": "Si0.08Ge0.88Sn0.04 on Ge0.97Sn0.03/Ge-VS/Si(100)",
   "sn_fraction": 0.04,
   "si_fraction": 0.08,
   "film_thickness_nm": 530,
   "substrate": "Ge0.97Sn0.03 (250 nm) / Ge virtual substrate / Si(100)",
   "growth": "low-pressure CVD, 360 C",
   "initial_strain_state": "partially relaxed, eps_par = -0.051% (compressive), eps_perp = +0.038%"
  },
  "process": {
   "mode": "isothermal",
   "anneal_temperatures_C": [
    550
   ],
   "atmosphere": "N2 purge (Linkam THMS600 stage)",
   "times_s": [
    0,
    600,
    1200,
    2400,
    3300,
    3900,
    4200,
    4500,
    5100,
    6000,
    6900,
    7800
   ],
   "ramp": null,
   "implant": null,
   "other": "uncapped, sample B; in situ SE every 10 s, 70 deg incidence, 0.7-6.0 eV; time referenced to t_ref when sample first reaches 550 C"
  },
  "observable": "E2 CPPB amplitude shift Delta A(t)",
  "unit": "arb. (as plotted)",
  "x_quantity": "time_s",
  "points": [
   [
    0,
    0,
    0.1
   ],
   [
    600,
    1.2,
    0.1
   ],
   [
    1200,
    2.15,
    0.1
   ],
   [
    2400,
    2.8,
    0.1
   ],
   [
    3300,
    4.25,
    0.1
   ],
   [
    3900,
    5.25,
    0.1
   ],
   [
    4200,
    5.2,
    0.1
   ],
   [
    4500,
    3.25,
    0.1
   ],
   [
    5100,
    4.65,
    0.1
   ],
   [
    6000,
    3.85,
    0.1
   ],
   [
    6900,
    3.4,
    0.1
   ],
   [
    7800,
    3.15,
    0.1
   ]
  ],
  "extraction_method": "figure_read_by_eye",
  "notes": "Circle markers, axis 0-6 (minor tick 1); reading precision about 0.1. Caption calls the quantity normalized amplitude Delta A/A0 but the axis is labelled Delta A with values 0-5; text states Delta A/A0 ~ -15% at isothermal onset. Units ambiguous, use shape only."
 },
 {
  "series_id": "attiaoui2026_E2shift_6",
  "doi": "arXiv:2609.17504",
  "source_sentence_or_figure": "Fig. 2 panel (d), bottom",
  "material": {
   "composition": "Si0.08Ge0.88Sn0.04 on Ge0.97Sn0.03/Ge-VS/Si(100)",
   "sn_fraction": 0.04,
   "si_fraction": 0.08,
   "film_thickness_nm": 530,
   "substrate": "Ge0.97Sn0.03 (250 nm) / Ge virtual substrate / Si(100)",
   "growth": "low-pressure CVD, 360 C",
   "initial_strain_state": "partially relaxed, eps_par = -0.051% (compressive), eps_perp = +0.038%; 3 nm SiO2 cap"
  },
  "process": {
   "mode": "isothermal",
   "anneal_temperatures_C": [
    550
   ],
   "atmosphere": "N2 purge (Linkam THMS600 stage)",
   "times_s": [
    0,
    180,
    540,
    1080,
    1680,
    2400,
    3300,
    3420,
    4800,
    5520,
    6300,
    7200,
    8280
   ],
   "ramp": null,
   "implant": null,
   "other": "3 nm SiO2 cap (PECVD, 300 C) before anneal, sample C; in situ SE every 10 s, 70 deg incidence, 0.7-6.0 eV; time referenced to t_ref when sample first reaches 550 C"
  },
  "observable": "E2 critical-point energy shift Delta E2(t) relative to t_ref",
  "unit": "meV",
  "x_quantity": "time_s",
  "points": [
   [
    0,
    0,
    1
   ],
   [
    180,
    6.3,
    1
   ],
   [
    540,
    5.0,
    1
   ],
   [
    1080,
    8.0,
    1
   ],
   [
    1680,
    10.7,
    1
   ],
   [
    2400,
    10.3,
    1
   ],
   [
    3300,
    9.8,
    1
   ],
   [
    3420,
    15.5,
    1
   ],
   [
    4800,
    15,
    1
   ],
   [
    5520,
    19,
    1
   ],
   [
    6300,
    13,
    1
   ],
   [
    7200,
    17.6,
    1
   ],
   [
    8280,
    17,
    1
   ]
  ],
  "extraction_method": "figure_read_by_eye",
  "notes": "Square markers, axis 0-20 meV (minor tick 5 meV); reading precision about 1 meV; plotted error bars about +/-3 meV. Exponential fit amplitude 18 meV, R2 = 0.955, authors attribute to measurement noise, not systematic kinetics; text: Delta E2 within +/-20 meV over 140 min; final E2 recovers its room-temperature value. Implies < 1 at.% Sn change."
 },
 {
  "series_id": "attiaoui2026_Gamma_7",
  "doi": "arXiv:2609.17504",
  "source_sentence_or_figure": "Fig. 2 panel (d), middle",
  "material": {
   "composition": "Si0.08Ge0.88Sn0.04 on Ge0.97Sn0.03/Ge-VS/Si(100)",
   "sn_fraction": 0.04,
   "si_fraction": 0.08,
   "film_thickness_nm": 530,
   "substrate": "Ge0.97Sn0.03 (250 nm) / Ge virtual substrate / Si(100)",
   "growth": "low-pressure CVD, 360 C",
   "initial_strain_state": "partially relaxed, eps_par = -0.051% (compressive), eps_perp = +0.038%; 3 nm SiO2 cap"
  },
  "process": {
   "mode": "isothermal",
   "anneal_temperatures_C": [
    550
   ],
   "atmosphere": "N2 purge (Linkam THMS600 stage)",
   "times_s": [
    0,
    180,
    360,
    540,
    720,
    1080,
    2400,
    3600,
    4500,
    5400,
    6600,
    7500,
    8280
   ],
   "ramp": null,
   "implant": null,
   "other": "3 nm SiO2 cap (PECVD, 300 C) before anneal, sample C; in situ SE every 10 s, 70 deg incidence, 0.7-6.0 eV; time referenced to t_ref when sample first reaches 550 C"
  },
  "observable": "E2 broadening shift Delta Gamma(t)",
  "unit": "meV",
  "x_quantity": "time_s",
  "points": [
   [
    0,
    0,
    1
   ],
   [
    180,
    -3.5,
    1
   ],
   [
    360,
    -8.5,
    1
   ],
   [
    540,
    -11.5,
    1
   ],
   [
    720,
    -8.5,
    1
   ],
   [
    1080,
    -4,
    1
   ],
   [
    2400,
    -1.5,
    1
   ],
   [
    3600,
    2.5,
    1
   ],
   [
    4500,
    -6,
    1
   ],
   [
    5400,
    2.5,
    1
   ],
   [
    6600,
    3.5,
    1
   ],
   [
    7500,
    6,
    1
   ],
   [
    8280,
    0.5,
    1
   ]
  ],
  "extraction_method": "figure_read_by_eye",
  "notes": "Triangle markers, axis -20 to 20 meV (minor tick 5 meV); reading precision about 1 meV. Text: |Delta Gamma/Gamma0| < 5%."
 },
 {
  "series_id": "attiaoui2026_Amp_8",
  "doi": "arXiv:2609.17504",
  "source_sentence_or_figure": "Fig. 2 panel (d), top",
  "material": {
   "composition": "Si0.08Ge0.88Sn0.04 on Ge0.97Sn0.03/Ge-VS/Si(100)",
   "sn_fraction": 0.04,
   "si_fraction": 0.08,
   "film_thickness_nm": 530,
   "substrate": "Ge0.97Sn0.03 (250 nm) / Ge virtual substrate / Si(100)",
   "growth": "low-pressure CVD, 360 C",
   "initial_strain_state": "partially relaxed, eps_par = -0.051% (compressive), eps_perp = +0.038%; 3 nm SiO2 cap"
  },
  "process": {
   "mode": "isothermal",
   "anneal_temperatures_C": [
    550
   ],
   "atmosphere": "N2 purge (Linkam THMS600 stage)",
   "times_s": [
    0,
    300,
    600,
    1200,
    1800,
    2400,
    3300,
    4200,
    5100,
    6000,
    7200,
    8280
   ],
   "ramp": null,
   "implant": null,
   "other": "3 nm SiO2 cap (PECVD, 300 C) before anneal, sample C; in situ SE every 10 s, 70 deg incidence, 0.7-6.0 eV; time referenced to t_ref when sample first reaches 550 C"
  },
  "observable": "E2 CPPB amplitude shift Delta A(t)",
  "unit": "arb. (as plotted)",
  "x_quantity": "time_s",
  "points": [
   [
    0,
    0,
    0.1
   ],
   [
    300,
    0.9,
    0.1
   ],
   [
    600,
    1.3,
    0.1
   ],
   [
    1200,
    1.55,
    0.1
   ],
   [
    1800,
    1.65,
    0.1
   ],
   [
    2400,
    1.95,
    0.1
   ],
   [
    3300,
    2.5,
    0.1
   ],
   [
    4200,
    2.55,
    0.1
   ],
   [
    5100,
    2.95,
    0.1
   ],
   [
    6000,
    3.35,
    0.1
   ],
   [
    7200,
    3.55,
    0.1
   ],
   [
    8280,
    3.3,
    0.1
   ]
  ],
  "extraction_method": "figure_read_by_eye",
  "notes": "Circle markers, axis 0-4 (minor tick 1); reading precision about 0.1; red curve is exponential fit (Eq. S3). Same unit ambiguity as series 5."
 },
 {
  "series_id": "attiaoui2026_post_9",
  "doi": "arXiv:2609.17504",
  "source_sentence_or_figure": "Table I",
  "material": {
   "composition": "Si0.08Ge0.88Sn0.04 on Ge0.97Sn0.03/Ge-VS/Si(100)",
   "sn_fraction": 0.04,
   "si_fraction": 0.08,
   "film_thickness_nm": 530,
   "substrate": "Ge0.97Sn0.03 (250 nm) / Ge virtual substrate / Si(100)",
   "growth": "low-pressure CVD, 360 C",
   "initial_strain_state": "partially relaxed, eps_par = -0.051% (compressive), eps_perp = +0.038%"
  },
  "process": {
   "mode": "single_anneal",
   "anneal_temperatures_C": [
    550
   ],
   "atmosphere": "N2 purge (Linkam THMS600 stage)",
   "times_s": [
    0,
    8400
   ],
   "ramp": null,
   "implant": null,
   "other": "uncapped, sample B; in situ SE every 10 s, 70 deg incidence, 0.7-6.0 eV; time referenced to t_ref when sample first reaches 550 C"
  },
  "observable": "Sn_to_Si_ratio_x_over_y",
  "unit": "ratio",
  "x_quantity": "time_s",
  "points": [
   [
    0,
    0.5,
    null
   ],
   [
    8400,
    0.43,
    null
   ]
  ],
  "extraction_method": "table",
  "notes": "before_after: as-grown sample A (t=0) vs uncapped sample B after 550 C / 140 min in N2. Method: APT (A) or background-corrected TEM-EDX (B, C). Sample B: remnant SiGeSn layer (200 +/- 30 nm per text, 250 +/- 15 nm in Table I) below 330 nm voided region; ~60% thickness loss; new Ge0.99Sn0.01 surface segregation layer at Qz ~ 7.06 nm-1."
 },
 {
  "series_id": "attiaoui2026_post_10",
  "doi": "arXiv:2609.17504",
  "source_sentence_or_figure": "Table I",
  "material": {
   "composition": "Si0.08Ge0.88Sn0.04 on Ge0.97Sn0.03/Ge-VS/Si(100)",
   "sn_fraction": 0.04,
   "si_fraction": 0.08,
   "film_thickness_nm": 530,
   "substrate": "Ge0.97Sn0.03 (250 nm) / Ge virtual substrate / Si(100)",
   "growth": "low-pressure CVD, 360 C",
   "initial_strain_state": "partially relaxed, eps_par = -0.051% (compressive), eps_perp = +0.038%; 3 nm SiO2 cap"
  },
  "process": {
   "mode": "single_anneal",
   "anneal_temperatures_C": [
    550
   ],
   "atmosphere": "N2 purge (Linkam THMS600 stage)",
   "times_s": [
    0,
    8400
   ],
   "ramp": null,
   "implant": null,
   "other": "3 nm SiO2 cap (PECVD, 300 C) before anneal, sample C; in situ SE every 10 s, 70 deg incidence, 0.7-6.0 eV; time referenced to t_ref when sample first reaches 550 C"
  },
  "observable": "Sn_to_Si_ratio_x_over_y",
  "unit": "ratio",
  "x_quantity": "time_s",
  "points": [
   [
    0,
    0.5,
    null
   ],
   [
    8400,
    0.5,
    null
   ]
  ],
  "extraction_method": "table",
  "notes": "before_after: as-grown sample A (t=0) vs capped sample C after 550 C / 140 min in N2. Method: APT (A) or background-corrected TEM-EDX (B, C)."
 },
 {
  "series_id": "attiaoui2026_post_11",
  "doi": "arXiv:2609.17504",
  "source_sentence_or_figure": "Table I",
  "material": {
   "composition": "Si0.08Ge0.88Sn0.04 on Ge0.97Sn0.03/Ge-VS/Si(100)",
   "sn_fraction": 0.04,
   "si_fraction": 0.08,
   "film_thickness_nm": 530,
   "substrate": "Ge0.97Sn0.03 (250 nm) / Ge virtual substrate / Si(100)",
   "growth": "low-pressure CVD, 360 C",
   "initial_strain_state": "partially relaxed, eps_par = -0.051% (compressive), eps_perp = +0.038%"
  },
  "process": {
   "mode": "single_anneal",
   "anneal_temperatures_C": [
    550
   ],
   "atmosphere": "N2 purge (Linkam THMS600 stage)",
   "times_s": [
    0,
    8400
   ],
   "ramp": null,
   "implant": null,
   "other": "uncapped, sample B; in situ SE every 10 s, 70 deg incidence, 0.7-6.0 eV; time referenced to t_ref when sample first reaches 550 C"
  },
  "observable": "SiGeSn_layer_thickness",
  "unit": "nm",
  "x_quantity": "time_s",
  "points": [
   [
    0,
    530,
    25
   ],
   [
    8400,
    250,
    15
   ]
  ],
  "extraction_method": "table",
  "notes": "before_after: as-grown sample A (t=0) vs uncapped sample B after 550 C / 140 min in N2. Method: TEM and APT (A), TEM and EDX (B, C), 1 sigma. Sample B: remnant SiGeSn layer (200 +/- 30 nm per text, 250 +/- 15 nm in Table I) below 330 nm voided region; ~60% thickness loss; new Ge0.99Sn0.01 surface segregation layer at Qz ~ 7.06 nm-1."
 },
 {
  "series_id": "attiaoui2026_post_12",
  "doi": "arXiv:2609.17504",
  "source_sentence_or_figure": "Table I",
  "material": {
   "composition": "Si0.08Ge0.88Sn0.04 on Ge0.97Sn0.03/Ge-VS/Si(100)",
   "sn_fraction": 0.04,
   "si_fraction": 0.08,
   "film_thickness_nm": 530,
   "substrate": "Ge0.97Sn0.03 (250 nm) / Ge virtual substrate / Si(100)",
   "growth": "low-pressure CVD, 360 C",
   "initial_strain_state": "partially relaxed, eps_par = -0.051% (compressive), eps_perp = +0.038%; 3 nm SiO2 cap"
  },
  "process": {
   "mode": "single_anneal",
   "anneal_temperatures_C": [
    550
   ],
   "atmosphere": "N2 purge (Linkam THMS600 stage)",
   "times_s": [
    0,
    8400
   ],
   "ramp": null,
   "implant": null,
   "other": "3 nm SiO2 cap (PECVD, 300 C) before anneal, sample C; in situ SE every 10 s, 70 deg incidence, 0.7-6.0 eV; time referenced to t_ref when sample first reaches 550 C"
  },
  "observable": "SiGeSn_layer_thickness",
  "unit": "nm",
  "x_quantity": "time_s",
  "points": [
   [
    0,
    530,
    25
   ],
   [
    8400,
    441,
    15
   ]
  ],
  "extraction_method": "table",
  "notes": "before_after: as-grown sample A (t=0) vs capped sample C after 550 C / 140 min in N2. Method: TEM and APT (A), TEM and EDX (B, C), 1 sigma."
 },
 {
  "series_id": "attiaoui2026_post_13",
  "doi": "arXiv:2609.17504",
  "source_sentence_or_figure": "Table I",
  "material": {
   "composition": "Si0.08Ge0.88Sn0.04 on Ge0.97Sn0.03/Ge-VS/Si(100)",
   "sn_fraction": 0.04,
   "si_fraction": 0.08,
   "film_thickness_nm": 530,
   "substrate": "Ge0.97Sn0.03 (250 nm) / Ge virtual substrate / Si(100)",
   "growth": "low-pressure CVD, 360 C",
   "initial_strain_state": "partially relaxed, eps_par = -0.051% (compressive), eps_perp = +0.038%"
  },
  "process": {
   "mode": "single_anneal",
   "anneal_temperatures_C": [
    550
   ],
   "atmosphere": "N2 purge (Linkam THMS600 stage)",
   "times_s": [
    0,
    8400
   ],
   "ramp": null,
   "implant": null,
   "other": "uncapped, sample B; in situ SE every 10 s, 70 deg incidence, 0.7-6.0 eV; time referenced to t_ref when sample first reaches 550 C"
  },
  "observable": "in_plane_strain_eps_par",
  "unit": "%",
  "x_quantity": "time_s",
  "points": [
   [
    0,
    -0.051,
    0.002
   ],
   [
    8400,
    -0.025,
    0.002
   ]
  ],
  "extraction_method": "table",
  "notes": "before_after: as-grown sample A (t=0) vs uncapped sample B after 550 C / 140 min in N2. Method: asymmetric (-2-24) XRD-RSM. Sample B: remnant SiGeSn layer (200 +/- 30 nm per text, 250 +/- 15 nm in Table I) below 330 nm voided region; ~60% thickness loss; new Ge0.99Sn0.01 surface segregation layer at Qz ~ 7.06 nm-1."
 },
 {
  "series_id": "attiaoui2026_post_14",
  "doi": "arXiv:2609.17504",
  "source_sentence_or_figure": "Table I",
  "material": {
   "composition": "Si0.08Ge0.88Sn0.04 on Ge0.97Sn0.03/Ge-VS/Si(100)",
   "sn_fraction": 0.04,
   "si_fraction": 0.08,
   "film_thickness_nm": 530,
   "substrate": "Ge0.97Sn0.03 (250 nm) / Ge virtual substrate / Si(100)",
   "growth": "low-pressure CVD, 360 C",
   "initial_strain_state": "partially relaxed, eps_par = -0.051% (compressive), eps_perp = +0.038%; 3 nm SiO2 cap"
  },
  "process": {
   "mode": "single_anneal",
   "anneal_temperatures_C": [
    550
   ],
   "atmosphere": "N2 purge (Linkam THMS600 stage)",
   "times_s": [
    0,
    8400
   ],
   "ramp": null,
   "implant": null,
   "other": "3 nm SiO2 cap (PECVD, 300 C) before anneal, sample C; in situ SE every 10 s, 70 deg incidence, 0.7-6.0 eV; time referenced to t_ref when sample first reaches 550 C"
  },
  "observable": "in_plane_strain_eps_par",
  "unit": "%",
  "x_quantity": "time_s",
  "points": [
   [
    0,
    -0.051,
    0.002
   ],
   [
    8400,
    -0.048,
    0.002
   ]
  ],
  "extraction_method": "table",
  "notes": "before_after: as-grown sample A (t=0) vs capped sample C after 550 C / 140 min in N2. Method: asymmetric (-2-24) XRD-RSM."
 },
 {
  "series_id": "attiaoui2026_post_15",
  "doi": "arXiv:2609.17504",
  "source_sentence_or_figure": "Table I",
  "material": {
   "composition": "Si0.08Ge0.88Sn0.04 on Ge0.97Sn0.03/Ge-VS/Si(100)",
   "sn_fraction": 0.04,
   "si_fraction": 0.08,
   "film_thickness_nm": 530,
   "substrate": "Ge0.97Sn0.03 (250 nm) / Ge virtual substrate / Si(100)",
   "growth": "low-pressure CVD, 360 C",
   "initial_strain_state": "partially relaxed, eps_par = -0.051% (compressive), eps_perp = +0.038%"
  },
  "process": {
   "mode": "single_anneal",
   "anneal_temperatures_C": [
    550
   ],
   "atmosphere": "N2 purge (Linkam THMS600 stage)",
   "times_s": [
    0,
    8400
   ],
   "ramp": null,
   "implant": null,
   "other": "uncapped, sample B; in situ SE every 10 s, 70 deg incidence, 0.7-6.0 eV; time referenced to t_ref when sample first reaches 550 C"
  },
  "observable": "out_of_plane_strain_eps_perp",
  "unit": "%",
  "x_quantity": "time_s",
  "points": [
   [
    0,
    0.038,
    0.002
   ],
   [
    8400,
    0.019,
    0.002
   ]
  ],
  "extraction_method": "table",
  "notes": "before_after: as-grown sample A (t=0) vs uncapped sample B after 550 C / 140 min in N2. Method: XRD-RSM. Sample B: remnant SiGeSn layer (200 +/- 30 nm per text, 250 +/- 15 nm in Table I) below 330 nm voided region; ~60% thickness loss; new Ge0.99Sn0.01 surface segregation layer at Qz ~ 7.06 nm-1."
 },
 {
  "series_id": "attiaoui2026_post_16",
  "doi": "arXiv:2609.17504",
  "source_sentence_or_figure": "Table I",
  "material": {
   "composition": "Si0.08Ge0.88Sn0.04 on Ge0.97Sn0.03/Ge-VS/Si(100)",
   "sn_fraction": 0.04,
   "si_fraction": 0.08,
   "film_thickness_nm": 530,
   "substrate": "Ge0.97Sn0.03 (250 nm) / Ge virtual substrate / Si(100)",
   "growth": "low-pressure CVD, 360 C",
   "initial_strain_state": "partially relaxed, eps_par = -0.051% (compressive), eps_perp = +0.038%; 3 nm SiO2 cap"
  },
  "process": {
   "mode": "single_anneal",
   "anneal_temperatures_C": [
    550
   ],
   "atmosphere": "N2 purge (Linkam THMS600 stage)",
   "times_s": [
    0,
    8400
   ],
   "ramp": null,
   "implant": null,
   "other": "3 nm SiO2 cap (PECVD, 300 C) before anneal, sample C; in situ SE every 10 s, 70 deg incidence, 0.7-6.0 eV; time referenced to t_ref when sample first reaches 550 C"
  },
  "observable": "out_of_plane_strain_eps_perp",
  "unit": "%",
  "x_quantity": "time_s",
  "points": [
   [
    0,
    0.038,
    0.002
   ],
   [
    8400,
    0.036,
    0.002
   ]
  ],
  "extraction_method": "table",
  "notes": "before_after: as-grown sample A (t=0) vs capped sample C after 550 C / 140 min in N2. Method: XRD-RSM."
 },
 {
  "series_id": "attiaoui2026_post_17",
  "doi": "arXiv:2609.17504",
  "source_sentence_or_figure": "Table I",
  "material": {
   "composition": "Si0.08Ge0.88Sn0.04 on Ge0.97Sn0.03/Ge-VS/Si(100)",
   "sn_fraction": 0.04,
   "si_fraction": 0.08,
   "film_thickness_nm": 530,
   "substrate": "Ge0.97Sn0.03 (250 nm) / Ge virtual substrate / Si(100)",
   "growth": "low-pressure CVD, 360 C",
   "initial_strain_state": "partially relaxed, eps_par = -0.051% (compressive), eps_perp = +0.038%"
  },
  "process": {
   "mode": "single_anneal",
   "anneal_temperatures_C": [
    550
   ],
   "atmosphere": "N2 purge (Linkam THMS600 stage)",
   "times_s": [
    0,
    8400
   ],
   "ramp": null,
   "implant": null,
   "other": "uncapped, sample B; in situ SE every 10 s, 70 deg incidence, 0.7-6.0 eV; time referenced to t_ref when sample first reaches 550 C"
  },
  "observable": "in_plane_lattice_parameter_a_par",
  "unit": "Angstrom",
  "x_quantity": "time_s",
  "points": [
   [
    0,
    5.67,
    0.002
   ],
   [
    8400,
    5.674,
    0.002
   ]
  ],
  "extraction_method": "table",
  "notes": "before_after: as-grown sample A (t=0) vs uncapped sample B after 550 C / 140 min in N2. Method: XRD-RSM, ~0.002 A combined uncertainty. Sample B: remnant SiGeSn layer (200 +/- 30 nm per text, 250 +/- 15 nm in Table I) below 330 nm voided region; ~60% thickness loss; new Ge0.99Sn0.01 surface segregation layer at Qz ~ 7.06 nm-1."
 },
 {
  "series_id": "attiaoui2026_post_18",
  "doi": "arXiv:2609.17504",
  "source_sentence_or_figure": "Table I",
  "material": {
   "composition": "Si0.08Ge0.88Sn0.04 on Ge0.97Sn0.03/Ge-VS/Si(100)",
   "sn_fraction": 0.04,
   "si_fraction": 0.08,
   "film_thickness_nm": 530,
   "substrate": "Ge0.97Sn0.03 (250 nm) / Ge virtual substrate / Si(100)",
   "growth": "low-pressure CVD, 360 C",
   "initial_strain_state": "partially relaxed, eps_par = -0.051% (compressive), eps_perp = +0.038%; 3 nm SiO2 cap"
  },
  "process": {
   "mode": "single_anneal",
   "anneal_temperatures_C": [
    550
   ],
   "atmosphere": "N2 purge (Linkam THMS600 stage)",
   "times_s": [
    0,
    8400
   ],
   "ramp": null,
   "implant": null,
   "other": "3 nm SiO2 cap (PECVD, 300 C) before anneal, sample C; in situ SE every 10 s, 70 deg incidence, 0.7-6.0 eV; time referenced to t_ref when sample first reaches 550 C"
  },
  "observable": "in_plane_lattice_parameter_a_par",
  "unit": "Angstrom",
  "x_quantity": "time_s",
  "points": [
   [
    0,
    5.67,
    0.002
   ],
   [
    8400,
    5.676,
    0.002
   ]
  ],
  "extraction_method": "table",
  "notes": "before_after: as-grown sample A (t=0) vs capped sample C after 550 C / 140 min in N2. Method: XRD-RSM, ~0.002 A combined uncertainty."
 },
 {
  "series_id": "attiaoui2026_post_19",
  "doi": "arXiv:2609.17504",
  "source_sentence_or_figure": "Table I",
  "material": {
   "composition": "Si0.08Ge0.88Sn0.04 on Ge0.97Sn0.03/Ge-VS/Si(100)",
   "sn_fraction": 0.04,
   "si_fraction": 0.08,
   "film_thickness_nm": 530,
   "substrate": "Ge0.97Sn0.03 (250 nm) / Ge virtual substrate / Si(100)",
   "growth": "low-pressure CVD, 360 C",
   "initial_strain_state": "partially relaxed, eps_par = -0.051% (compressive), eps_perp = +0.038%"
  },
  "process": {
   "mode": "single_anneal",
   "anneal_temperatures_C": [
    550
   ],
   "atmosphere": "N2 purge (Linkam THMS600 stage)",
   "times_s": [
    0,
    8400
   ],
   "ramp": null,
   "implant": null,
   "other": "uncapped, sample B; in situ SE every 10 s, 70 deg incidence, 0.7-6.0 eV; time referenced to t_ref when sample first reaches 550 C"
  },
  "observable": "out_of_plane_lattice_parameter_a_perp",
  "unit": "Angstrom",
  "x_quantity": "time_s",
  "points": [
   [
    0,
    5.675,
    0.002
   ],
   [
    8400,
    5.676,
    0.002
   ]
  ],
  "extraction_method": "table",
  "notes": "before_after: as-grown sample A (t=0) vs uncapped sample B after 550 C / 140 min in N2. Method: XRD-RSM. Sample B: remnant SiGeSn layer (200 +/- 30 nm per text, 250 +/- 15 nm in Table I) below 330 nm voided region; ~60% thickness loss; new Ge0.99Sn0.01 surface segregation layer at Qz ~ 7.06 nm-1."
 },
 {
  "series_id": "attiaoui2026_post_20",
  "doi": "arXiv:2609.17504",
  "source_sentence_or_figure": "Table I",
  "material": {
   "composition": "Si0.08Ge0.88Sn0.04 on Ge0.97Sn0.03/Ge-VS/Si(100)",
   "sn_fraction": 0.04,
   "si_fraction": 0.08,
   "film_thickness_nm": 530,
   "substrate": "Ge0.97Sn0.03 (250 nm) / Ge virtual substrate / Si(100)",
   "growth": "low-pressure CVD, 360 C",
   "initial_strain_state": "partially relaxed, eps_par = -0.051% (compressive), eps_perp = +0.038%; 3 nm SiO2 cap"
  },
  "process": {
   "mode": "single_anneal",
   "anneal_temperatures_C": [
    550
   ],
   "atmosphere": "N2 purge (Linkam THMS600 stage)",
   "times_s": [
    0,
    8400
   ],
   "ramp": null,
   "implant": null,
   "other": "3 nm SiO2 cap (PECVD, 300 C) before anneal, sample C; in situ SE every 10 s, 70 deg incidence, 0.7-6.0 eV; time referenced to t_ref when sample first reaches 550 C"
  },
  "observable": "out_of_plane_lattice_parameter_a_perp",
  "unit": "Angstrom",
  "x_quantity": "time_s",
  "points": [
   [
    0,
    5.675,
    0.002
   ],
   [
    8400,
    5.68,
    0.002
   ]
  ],
  "extraction_method": "table",
  "notes": "before_after: as-grown sample A (t=0) vs capped sample C after 550 C / 140 min in N2. Method: XRD-RSM."
 },
 {
  "series_id": "attiaoui2026_post_21",
  "doi": "arXiv:2609.17504",
  "source_sentence_or_figure": "Table I",
  "material": {
   "composition": "Si0.08Ge0.88Sn0.04 on Ge0.97Sn0.03/Ge-VS/Si(100)",
   "sn_fraction": 0.04,
   "si_fraction": 0.08,
   "film_thickness_nm": 530,
   "substrate": "Ge0.97Sn0.03 (250 nm) / Ge virtual substrate / Si(100)",
   "growth": "low-pressure CVD, 360 C",
   "initial_strain_state": "partially relaxed, eps_par = -0.051% (compressive), eps_perp = +0.038%"
  },
  "process": {
   "mode": "single_anneal",
   "anneal_temperatures_C": [
    550
   ],
   "atmosphere": "N2 purge (Linkam THMS600 stage)",
   "times_s": [
    0,
    8400
   ],
   "ramp": null,
   "implant": null,
   "other": "uncapped, sample B; in situ SE every 10 s, 70 deg incidence, 0.7-6.0 eV; time referenced to t_ref when sample first reaches 550 C"
  },
  "observable": "specific_contact_resistivity_rho_c",
