Repository: Sparks-Ackolf-HOLAR-Autonomous-Labs/CircSDL_History

## Files

| File | Content |
|---|---|
| `series.json` | 163 series. Each records the material, process recipe, observable, unit, points `[x, value, uncertainty]`, extraction method and the verbatim source sentence or figure panel |
| `sources.csv` | 33 sources examined: Crossref title, first author, year and venue as Crossref returns them, open-access flag, number of series, and what each source was used for |
| `../../second_system/asta/q103_*.json` to `q131_*.json` | raw Asta search, snippet and batch-lookup results for this stage |

Extraction methods across the 163 series: 56 from text, 43 from tables and 64
read from figures by eye. Each figure-read series records its reading

File: p4_tskg/T3_insitu/series.json (part 3 of 6)
  },
  "process": {
   "mode": "isochronal",
   "anneal_temperatures_C": [
  "unit": "Ohm cm2",
  "x_quantity": "time_s",
  "points": [
   [
    0,
    0.19,
    null
   ],
   [
    8400,
    0.57,
    null
   ]
  ],
  "extraction_method": "table",
  "notes": "before_after: as-grown sample A (t=0) vs uncapped sample B after 550 C / 140 min in N2. Method: TLM, Ti/Au contacts after HF clean and 380 C/30 s RTA in forming gas. Sample B: remnant SiGeSn layer (200 +/- 30 nm per text, 250 +/- 15 nm in Table I) below 330 nm voided region; ~60% thickness loss; new Ge0.99Sn0.01 surface segregation layer at Qz ~ 7.06 nm-1."
 },
 {
  "series_id": "attiaoui2026_post_22",
  "doi": "arXiv:2609.17504",
  "source_sentence_or_figure": "Table I",
  "material": {
   "composition": "Si0.08Ge0.88Sn0.04 on Ge0.97Sn0.03/Ge-VS/Si(100)",
   "sn_fraction": 0.04,
   "si_fraction": 0.08,
   "film_thickness_nm": 530,
   "substrate": "Ge0.97Sn0.03 (250 nm) / Ge virtual substrate / Si(100)",
   "growth": "low-pressure CVD, 360 C",
   "initial_strain_state": "partially relaxed, eps_par = -0.051% (compressive), eps_perp = +0.038%; 3 nm SiO2 cap"
  },
  "process": {
   "mode": "single_anneal",
   "anneal_temperatures_C": [
    550
   ],
   "atmosphere": "N2 purge (Linkam THMS600 stage)",
   "times_s": [
    0,
    8400
   ],
   "ramp": null,
   "implant": null,
   "other": "3 nm SiO2 cap (PECVD, 300 C) before anneal, sample C; in situ SE every 10 s, 70 deg incidence, 0.7-6.0 eV; time referenced to t_ref when sample first reaches 550 C"
  },
  "observable": "specific_contact_resistivity_rho_c",
  "unit": "Ohm cm2",
  "x_quantity": "time_s",
  "points": [
   [
    0,
    0.19,
    null
   ],
   [
    8400,
    0.023,
    null
   ]
  ],
  "extraction_method": "table",
  "notes": "before_after: as-grown sample A (t=0) vs capped sample C after 550 C / 140 min in N2. Method: TLM, Ti/Au contacts after HF clean and 380 C/30 s RTA in forming gas."
 },
 {
  "series_id": "attiaoui2026_post_23",
  "doi": "arXiv:2609.17504",
  "source_sentence_or_figure": "AFM corroborates this contrast: sample B reaches an surface roughness (RMS) roughness of (32 +/- 4) nm compared to the as-grown (10.1 +/- 0.5) nm, while sample C remains at (10.5 +/- 0.3) nm, indistinguishable from sample A",
  "material": {
   "composition": "Si0.08Ge0.88Sn0.04 on Ge0.97Sn0.03/Ge-VS/Si(100)",
   "sn_fraction": 0.04,
   "si_fraction": 0.08,
   "film_thickness_nm": 530,
   "substrate": "Ge0.97Sn0.03 (250 nm) / Ge virtual substrate / Si(100)",
   "growth": "low-pressure CVD, 360 C",
   "initial_strain_state": "partially relaxed, eps_par = -0.051% (compressive), eps_perp = +0.038%"
  },
  "process": {
   "mode": "single_anneal",
   "anneal_temperatures_C": [
    550
   ],
   "atmosphere": "N2 purge (Linkam THMS600 stage)",
   "times_s": [
    0,
    8400
   ],
   "ramp": null,
   "implant": null,
   "other": "uncapped, sample B; in situ SE every 10 s, 70 deg incidence, 0.7-6.0 eV; time referenced to t_ref when sample first reaches 550 C"
  },
  "observable": "RMS_surface_roughness",
  "unit": "nm",
  "x_quantity": "time_s",
  "points": [
   [
    0,
    10.1,
    0.5
   ],
   [
    8400,
    32,
    4
   ]
  ],
  "extraction_method": "text",
  "notes": "before_after: as-grown sample A (t=0) vs uncapped sample B after 550 C / 140 min in N2. Method: AFM 20x20 um2 (text values). Sample B: remnant SiGeSn layer (200 +/- 30 nm per text, 250 +/- 15 nm in Table I) below 330 nm voided region; ~60% thickness loss; new Ge0.99Sn0.01 surface segregation layer at Qz ~ 7.06 nm-1."
 },
 {
  "series_id": "attiaoui2026_post_24",
  "doi": "arXiv:2609.17504",
  "source_sentence_or_figure": "AFM corroborates this contrast: sample B reaches an surface roughness (RMS) roughness of (32 +/- 4) nm compared to the as-grown (10.1 +/- 0.5) nm, while sample C remains at (10.5 +/- 0.3) nm, indistinguishable from sample A",
  "material": {
   "composition": "Si0.08Ge0.88Sn0.04 on Ge0.97Sn0.03/Ge-VS/Si(100)",
   "sn_fraction": 0.04,
   "si_fraction": 0.08,
   "film_thickness_nm": 530,
   "substrate": "Ge0.97Sn0.03 (250 nm) / Ge virtual substrate / Si(100)",
   "growth": "low-pressure CVD, 360 C",
   "initial_strain_state": "partially relaxed, eps_par = -0.051% (compressive), eps_perp = +0.038%; 3 nm SiO2 cap"
  },
  "process": {
   "mode": "single_anneal",
   "anneal_temperatures_C": [
    550
   ],
   "atmosphere": "N2 purge (Linkam THMS600 stage)",
   "times_s": [
    0,
    8400
   ],
   "ramp": null,
   "implant": null,
   "other": "3 nm SiO2 cap (PECVD, 300 C) before anneal, sample C; in situ SE every 10 s, 70 deg incidence, 0.7-6.0 eV; time referenced to t_ref when sample first reaches 550 C"
  },
  "observable": "RMS_surface_roughness",
  "unit": "nm",
  "x_quantity": "time_s",
  "points": [
   [
    0,
    10.1,
    0.5
   ],
   [
    8400,
    10.5,
    0.3
   ]
  ],
  "extraction_method": "text",
  "notes": "before_after: as-grown sample A (t=0) vs capped sample C after 550 C / 140 min in N2. Method: AFM 20x20 um2 (text values)."
 },
 {
  "series_id": "attiaoui2026_cited_25",
  "doi": "arXiv:2609.17504",
  "source_sentence_or_figure": "Bulk substitutional diffusion cannot transport Sn to the surface on the observed timescale: with bulk activation enthalpy EaGe ~ 2.6-2.7 eV [44], the Sn diffusion length through the alloy is only L ~ sqrt(Dt) ~ 0.3 nm over 50 min, three orders of magnitude below the 530 nm film.",
  "material": {
   "composition": "Si0.08Ge0.88Sn0.04 on Ge0.97Sn0.03/Ge-VS/Si(100)",
   "sn_fraction": 0.04,
   "si_fraction": 0.08,
   "film_thickness_nm": 530,
   "substrate": "Ge0.97Sn0.03 (250 nm) / Ge virtual substrate / Si(100)",
   "growth": "low-pressure CVD, 360 C",
   "initial_strain_state": "partially relaxed, eps_par = -0.051% (compressive), eps_perp = +0.038%"
  },
  "process": {
   "mode": "arrhenius_fit",
   "anneal_temperatures_C": [
    550
   ],
   "atmosphere": null,
   "times_s": [
    3000
   ],
   "ramp": null,
   "implant": null,
   "other": "literature value cited (Brotzmann et al., PRB 77, 235207 (2008)), not measured in this work"
  },
  "observable": "activation_energy_Sn_bulk_diffusion_Ge",
  "unit": "eV",
  "x_quantity": "none",
  "points": [
   [
    null,
    2.65,
    0.05
   ]
  ],
  "extraction_method": "text",
  "notes": "Cited range 2.6-2.7 eV (stored as 2.65 +/- 0.05). D0 not given. Derived diffusion length L ~ 0.3 nm over 50 min at 550 C. Also stated: pipe diffusion along dislocation cores Ea_pipe ~ 1.5-1.8 eV (no reference number given in sentence). Sn diffusion length in SiO2 ~0.1 nm over 140 min at 550 C [47]."
 },
 {
  "series_id": "attiaoui2026_cited_26",
  "doi": "arXiv:2609.17504",
  "source_sentence_or_figure": "Instead, the pre-existing misfit dislocation network at the Ge0.97Sn0.03/Ge-VS interface provides fast-diffusion conduits with reduced barriers (Eapipe ~ 1.5-1.8 eV), enabling pipe diffusion along dislocation cores and their connected threading arms to the surface.",
  "material": {
   "composition": "Si0.08Ge0.88Sn0.04 on Ge0.97Sn0.03/Ge-VS/Si(100)",
   "sn_fraction": 0.04,
   "si_fraction": 0.08,
   "film_thickness_nm": 530,
   "substrate": "Ge0.97Sn0.03 (250 nm) / Ge virtual substrate / Si(100)",
   "growth": "low-pressure CVD, 360 C",
   "initial_strain_state": "partially relaxed, eps_par = -0.051% (compressive), eps_perp = +0.038%"
  },
  "process": {
   "mode": "arrhenius_fit",
   "anneal_temperatures_C": [
    550
   ],
   "atmosphere": null,
   "times_s": [],
   "ramp": null,
   "implant": null,
   "other": "value asserted by authors, not measured here"
  },
  "observable": "activation_energy_Sn_pipe_diffusion",
  "unit": "eV",
  "x_quantity": "none",
  "points": [
   [
    null,
    1.65,
    0.15
   ]
  ],
  "extraction_method": "text",
  "notes": "Range 1.5-1.8 eV stored as 1.65 +/- 0.15. No D0, no temperature range, no citation in the sentence. Related: segregation in GeSn occurs once misfit dislocation line density exceeds ~5e5 cm-1 [45]."
 },
 {
  "series_id": "attiaoui2026b_SRO_27",
  "doi": "arXiv:2603.27876",
  "source_sentence_or_figure": "Table I",
  "material": {
   "composition": "Ge/Ge0.905Sn0.095 core/shell nanowires",
   "sn_fraction": 0.095,
   "si_fraction": null,
   "film_thickness_nm": 142,
   "substrate": "Ge(111), Au-catalyzed VLS Ge cores (~50 nm diameter)",
   "growth": "RPCVD (GeH4, SnCl4); cores 370 C nucleation then 300 C, GeSn shell at 270 C",
   "initial_strain_state": "shell nearly fully strain relaxed (>95%, shell-thickness/core-radius ratio ~5.6), dislocation-free"
  },
  "process": {
   "mode": "isochronal",
   "anneal_temperatures_C": [
    300,
    350,
    400,
    450
   ],
   "atmosphere": "N2 (RTA-610)",
   "times_s": [
    720
   ],
   "ramp": "heating 100 C/s, cool 50 C/s",
   "implant": null,
   "other": "3 +/- 1 nm ALD Al2O3 cap (200 C, TMA/ozone, 24 cycles) on all samples; one sample per temperature, 12 min RTA"
  },
  "observable": "Warren_Cowley_SRO_alpha_1NN_Sn_Sn",
  "unit": "dimensionless",
  "x_quantity": "temperature_C",
  "points": [
   [
    25,
    0.2,
    0.05
   ],
   [
    300,
    0.3,
    0.05
   ],
   [
    350,
    0.36,
    0.05
   ],
   [
    400,
    0.43,
    0.05
   ],
   [
    450,
    0.52,
    0.05
   ]
  ],
  "extraction_method": "table",
  "notes": "As-grown point plotted at 25 C (no anneal). alpha from adaptive Bayesian EXAFS fitting (Sn and Ge K edges at 7 K, DFT/MLP supercells). alpha increases monotonically 0.20 -> 0.52."
 },
 {
  "series_id": "attiaoui2026b_SRO_28",
  "doi": "arXiv:2603.27876",
  "source_sentence_or_figure": "Table I",
  "material": {
   "composition": "Ge/Ge0.905Sn0.095 core/shell nanowires",
   "sn_fraction": 0.095,
   "si_fraction": null,
   "film_thickness_nm": 142,
   "substrate": "Ge(111), Au-catalyzed VLS Ge cores (~50 nm diameter)",
   "growth": "RPCVD (GeH4, SnCl4); cores 370 C nucleation then 300 C, GeSn shell at 270 C",
   "initial_strain_state": "shell nearly fully strain relaxed (>95%, shell-thickness/core-radius ratio ~5.6), dislocation-free"
  },
  "process": {
   "mode": "isochronal",
   "anneal_temperatures_C": [
    300,
    350,
    400,
    450
   ],
   "atmosphere": "N2 (RTA-610)",
   "times_s": [
    720
   ],
   "ramp": "heating 100 C/s, cool 50 C/s",
   "implant": null,
   "other": "3 +/- 1 nm ALD Al2O3 cap (200 C, TMA/ozone, 24 cycles) on all samples; one sample per temperature, 12 min RTA"
  },
  "observable": "PL_bandgap_shift_Delta_Eg_80K",
  "unit": "meV",
  "x_quantity": "temperature_C",
  "points": [
   [
    25,
    0,
    5
   ],
   [
    300,
    8,
    5
   ],
   [
    350,
    12,
    5
   ],
   [
    400,
    21,
    5
   ],
   [
    450,
    25,
    5
   ]
  ],
  "extraction_method": "table",
  "notes": "As-grown point plotted at 25 C (no anneal). Delta Eg = Eg(T) - Eg(25 C) from 80 K PL (JDOS fit). As-grown reported 0 by definition (column for A lists 0). Bandgap-SRO slope dEg/dalpha = 79 +/- 10 meV/alpha (experiment) vs 65 +/- 6 meV/alpha (DFT ensemble)."
 },
 {
  "series_id": "attiaoui2026b_SRO_29",
  "doi": "arXiv:2603.27876",
  "source_sentence_or_figure": "Table I",
  "material": {
   "composition": "Ge/Ge0.905Sn0.095 core/shell nanowires",
   "sn_fraction": 0.095,
   "si_fraction": null,
   "film_thickness_nm": 142,
   "substrate": "Ge(111), Au-catalyzed VLS Ge cores (~50 nm diameter)",
   "growth": "RPCVD (GeH4, SnCl4); cores 370 C nucleation then 300 C, GeSn shell at 270 C",
   "initial_strain_state": "shell nearly fully strain relaxed (>95%, shell-thickness/core-radius ratio ~5.6), dislocation-free"
  },
  "process": {
   "mode": "isochronal",
   "anneal_temperatures_C": [
    300,
    350,
    400,
    450
   ],
   "atmosphere": "N2 (RTA-610)",
   "times_s": [
    720
   ],
   "ramp": "heating 100 C/s, cool 50 C/s",
   "implant": null,
   "other": "3 +/- 1 nm ALD Al2O3 cap (200 C, TMA/ozone, 24 cycles) on all samples; one sample per temperature, 12 min RTA"
  },
  "observable": "PL_bandgap_after_anneal_80K",
  "unit": "meV",
  "x_quantity": "temperature_C",
  "points": [
   [
    300,
    490,
    5
   ],
   [
    350,
    502,
    5
   ],
   [
    400,
    509,
    5
   ],
   [
    450,
    515,
    5
   ]
  ],
  "extraction_method": "table",
  "notes": "As-grown point plotted at 25 C (no anneal). Column Eg_RT -> Eg_T: pre-anneal values 481, 489, 486, 489 meV for samples B-E (A: 481); here post-anneal Eg_T. As-grown average 488 +/- 4 meV per text."
 },
 {
  "series_id": "attiaoui2026b_SRO_30",
  "doi": "arXiv:2603.27876",
  "source_sentence_or_figure": "Table I",
  "material": {
   "composition": "Ge/Ge0.905Sn0.095 core/shell nanowires",
   "sn_fraction": 0.095,
   "si_fraction": null,
   "film_thickness_nm": 142,
   "substrate": "Ge(111), Au-catalyzed VLS Ge cores (~50 nm diameter)",
   "growth": "RPCVD (GeH4, SnCl4); cores 370 C nucleation then 300 C, GeSn shell at 270 C",
   "initial_strain_state": "shell nearly fully strain relaxed (>95%, shell-thickness/core-radius ratio ~5.6), dislocation-free"
  },
  "process": {
   "mode": "isochronal",
   "anneal_temperatures_C": [
    300,
    350,
    400,
    450
   ],
   "atmosphere": "N2 (RTA-610)",
   "times_s": [
    720
   ],
   "ramp": "heating 100 C/s, cool 50 C/s",
   "implant": null,
   "other": "3 +/- 1 nm ALD Al2O3 cap (200 C, TMA/ozone, 24 cycles) on all samples; one sample per temperature, 12 min RTA"
  },
  "observable": "Sn_content_shell",
  "unit": "at.%",
  "x_quantity": "temperature_C",
  "points": [
   [
    25,
    9.5,
    0.5
   ],
   [
    300,
    9.5,
    0.5
   ],
   [
    350,
    9.5,
    0.5
   ],
   [
    400,
    9.5,
    0.5
   ],
   [
    450,
    9.6,
    0.5
   ]
  ],
  "extraction_method": "table",
  "notes": "As-grown point plotted at 25 C (no anneal). HRXRD (333) Vegard (bowing 0.041 A) and TEM-EDX; no systematic change with anneal; shell (333) peak position invariant (no lattice parameter change)."
 },
 {
  "series_id": "attiaoui2026b_SRO_31",
  "doi": "arXiv:2603.27876",
  "source_sentence_or_figure": "Table I",
  "material": {
   "composition": "Ge/Ge0.905Sn0.095 core/shell nanowires",
   "sn_fraction": 0.095,
   "si_fraction": null,
   "film_thickness_nm": 142,
   "substrate": "Ge(111), Au-catalyzed VLS Ge cores (~50 nm diameter)",
   "growth": "RPCVD (GeH4, SnCl4); cores 370 C nucleation then 300 C, GeSn shell at 270 C",
   "initial_strain_state": "shell nearly fully strain relaxed (>95%, shell-thickness/core-radius ratio ~5.6), dislocation-free"
  },
  "process": {
   "mode": "isochronal",
   "anneal_temperatures_C": [
    300,
    350,
    400,
    450
   ],
   "atmosphere": "N2 (RTA-610)",
   "times_s": [
    720
   ],
   "ramp": "heating 100 C/s, cool 50 C/s",
   "implant": null,
   "other": "3 +/- 1 nm ALD Al2O3 cap (200 C, TMA/ozone, 24 cycles) on all samples; one sample per temperature, 12 min RTA"
  },
  "observable": "shell_thickness",
  "unit": "nm",
  "x_quantity": "temperature_C",
  "points": [
   [
    25,
    140,
    7
   ],
   [
    300,
    145,
    7
   ],
   [
    350,
    146,
    10
   ],
   [
    400,
    141,
    7
   ],
   [
    450,
    139,
    12
   ]
  ],
  "extraction_method": "table",
  "notes": "As-grown point plotted at 25 C (no anneal). SEM. No systematic change."
 },
 {
  "series_id": "attiaoui2026b_SRO_32",
  "doi": "arXiv:2603.27876",
  "source_sentence_or_figure": "Table I",
  "material": {
   "composition": "Ge/Ge0.905Sn0.095 core/shell nanowires",
   "sn_fraction": 0.095,
   "si_fraction": null,
   "film_thickness_nm": 142,
   "substrate": "Ge(111), Au-catalyzed VLS Ge cores (~50 nm diameter)",
   "growth": "RPCVD (GeH4, SnCl4); cores 370 C nucleation then 300 C, GeSn shell at 270 C",
   "initial_strain_state": "shell nearly fully strain relaxed (>95%, shell-thickness/core-radius ratio ~5.6), dislocation-free"
  },
  "process": {
   "mode": "isochronal",
   "anneal_temperatures_C": [
    300,
    350,
    400,
    450
   ],
   "atmosphere": "N2 (RTA-610)",
   "times_s": [
    720
   ],
   "ramp": "heating 100 C/s, cool 50 C/s",
   "implant": null,
   "other": "3 +/- 1 nm ALD Al2O3 cap (200 C, TMA/ozone, 24 cycles) on all samples; one sample per temperature, 12 min RTA"
  },
  "observable": "DFT_bandgap_shift_composition_only",
  "unit": "meV",
  "x_quantity": "temperature_C",
  "points": [
   [
    300,
    4,
    null
   ],
   [
    350,
    5,
    null
   ],
   [
    400,
    7,
    null
   ],
   [
    450,
    8,
    null
   ]
  ],
  "extraction_method": "table",
  "notes": "As-grown point plotted at 25 C (no anneal). Computed (DFT, SQS, measured Sn content, zero strain), not measured; composition-only contribution."
 },
 {
  "series_id": "attiaoui2026b_SRO_33",
  "doi": "arXiv:2603.27876",
  "source_sentence_or_figure": "Fig. 4 panel (b), top inset (stars, left axis)",
  "material": {
   "composition": "Ge/Ge0.905Sn0.095 core/shell nanowires",
   "sn_fraction": 0.095,
   "si_fraction": null,
   "film_thickness_nm": 142,
   "substrate": "Ge(111), Au-catalyzed VLS Ge cores (~50 nm diameter)",
   "growth": "RPCVD (GeH4, SnCl4); cores 370 C nucleation then 300 C, GeSn shell at 270 C",
   "initial_strain_state": "shell nearly fully strain relaxed (>95%, shell-thickness/core-radius ratio ~5.6), dislocation-free"
  },
  "process": {
   "mode": "isochronal",
   "anneal_temperatures_C": [
    300,
    350,
    400,
    450
   ],
   "atmosphere": "N2 (RTA-610)",
   "times_s": [
    720
   ],
   "ramp": "heating 100 C/s, cool 50 C/s",
   "implant": null,
   "other": "3 +/- 1 nm ALD Al2O3 cap (200 C, TMA/ozone, 24 cycles) on all samples; one sample per temperature, 12 min RTA"
  },
  "observable": "EXAFS_I3NN_over_I1NN_SnSn",
  "unit": "dimensionless",
  "x_quantity": "temperature_C",
  "points": [
   [
    25,
    1.19,
    0.05
   ],
   [
    300,
    1.35,
    0.05
   ],
   [
    350,
    1.62,
    0.05
   ],
   [
    400,
    1.81,
    0.05
   ],
   [
    450,
    1.92,
    0.05
   ]
  ],
  "extraction_method": "figure_read_by_eye",
  "notes": "As-grown point plotted at 25 C (no anneal). Stars on left axis 1-3 (minor tick 0.5); reading precision about 0.05. Integrated intensity ratio of 3NN to 1NN Sn*-Sn peaks; tracks Sn redistribution from first to third neighbor shells."
 },
 {
  "series_id": "attiaoui2026b_SRO_34",
  "doi": "arXiv:2603.27876",
  "source_sentence_or_figure": "Fig. 4 panel (b), circles (EXAFS)",
  "material": {
   "composition": "Ge/Ge0.905Sn0.095 core/shell nanowires",
   "sn_fraction": 0.095,
   "si_fraction": null,
   "film_thickness_nm": 142,
   "substrate": "Ge(111), Au-catalyzed VLS Ge cores (~50 nm diameter)",
   "growth": "RPCVD (GeH4, SnCl4); cores 370 C nucleation then 300 C, GeSn shell at 270 C",
   "initial_strain_state": "shell nearly fully strain relaxed (>95%, shell-thickness/core-radius ratio ~5.6), dislocation-free"
  },
  "process": {
   "mode": "isochronal",
   "anneal_temperatures_C": [
    300,
    350,
    400,
    450
   ],
   "atmosphere": "N2 (RTA-610)",
   "times_s": [
    720
   ],
   "ramp": "heating 100 C/s, cool 50 C/s",
   "implant": null,
   "other": "3 +/- 1 nm ALD Al2O3 cap (200 C, TMA/ozone, 24 cycles) on all samples; one sample per temperature, 12 min RTA"
  },
  "observable": "EXAFS_MSRD_sigma2_SnSn_1NN",
  "unit": "1e-3 Angstrom^2",
  "x_quantity": "temperature_C",
  "points": [
   [
    25,
    3.08,
    0.1
   ],
   [
    300,
    3.24,
    0.1
   ],
   [
    350,
    3.39,
    0.1
   ],
   [
    400,
    3.69,
    0.1
   ],
   [
    450,
    3.87,
    0.1
   ]
  ],
  "extraction_method": "figure_read_by_eye",
  "notes": "As-grown point plotted at 25 C (no anneal). Experimental MSRD (Bayesian EXAFS, measured at 7 K) for Sn*-Sn 1NN; right axis 0-8 x1e-3 A^2; reading precision about 0.1; plotted posterior error bars about 0.4-0.8."
 },
 {
  "series_id": "attiaoui2026b_SRO_35",
  "doi": "arXiv:2603.27876",
  "source_sentence_or_figure": "Fig. 4 panel (b), circles (EXAFS)",
  "material": {
   "composition": "Ge/Ge0.905Sn0.095 core/shell nanowires",
   "sn_fraction": 0.095,
   "si_fraction": null,
   "film_thickness_nm": 142,
   "substrate": "Ge(111), Au-catalyzed VLS Ge cores (~50 nm diameter)",
   "growth": "RPCVD (GeH4, SnCl4); cores 370 C nucleation then 300 C, GeSn shell at 270 C",
   "initial_strain_state": "shell nearly fully strain relaxed (>95%, shell-thickness/core-radius ratio ~5.6), dislocation-free"
  },
  "process": {
   "mode": "isochronal",
   "anneal_temperatures_C": [
    300,
    350,
    400,
    450
   ],
   "atmosphere": "N2 (RTA-610)",
   "times_s": [
    720
   ],
   "ramp": "heating 100 C/s, cool 50 C/s",
   "implant": null,
   "other": "3 +/- 1 nm ALD Al2O3 cap (200 C, TMA/ozone, 24 cycles) on all samples; one sample per temperature, 12 min RTA"
  },
  "observable": "EXAFS_MSRD_sigma2_SnSn_2NN",
  "unit": "1e-3 Angstrom^2",
  "x_quantity": "temperature_C",
  "points": [
   [
    25,
    7.03,
    0.1
   ],
   [
    300,
    7.14,
    0.1
   ],
   [
    350,
    6.25,
    0.1
   ],
   [
    400,
    4.58,
    0.1
   ],
   [
    450,
    4.87,
    0.1
   ]
  ],
  "extraction_method": "figure_read_by_eye",
  "notes": "As-grown point plotted at 25 C (no anneal). Experimental MSRD (Bayesian EXAFS, measured at 7 K) for Sn*-Sn 2NN; right axis 0-8 x1e-3 A^2; reading precision about 0.1; plotted posterior error bars about 0.4-0.8."
 },
 {
  "series_id": "attiaoui2026b_SRO_36",
  "doi": "arXiv:2603.27876",
  "source_sentence_or_figure": "Fig. 4 panel (b), circles (EXAFS)",
  "material": {
   "composition": "Ge/Ge0.905Sn0.095 core/shell nanowires",
   "sn_fraction": 0.095,
   "si_fraction": null,
   "film_thickness_nm": 142,
   "substrate": "Ge(111), Au-catalyzed VLS Ge cores (~50 nm diameter)",
   "growth": "RPCVD (GeH4, SnCl4); cores 370 C nucleation then 300 C, GeSn shell at 270 C",
   "initial_strain_state": "shell nearly fully strain relaxed (>95%, shell-thickness/core-radius ratio ~5.6), dislocation-free"
  },
  "process": {
   "mode": "isochronal",
   "anneal_temperatures_C": [
    300,
    350,
    400,
    450
   ],
   "atmosphere": "N2 (RTA-610)",
   "times_s": [
    720
   ],
   "ramp": "heating 100 C/s, cool 50 C/s",
   "implant": null,
   "other": "3 +/- 1 nm ALD Al2O3 cap (200 C, TMA/ozone, 24 cycles) on all samples; one sample per temperature, 12 min RTA"
  },
  "observable": "EXAFS_MSRD_sigma2_SnSn_3NN",
  "unit": "1e-3 Angstrom^2",
  "x_quantity": "temperature_C",
  "points": [
   [
    25,
    7.58,
    0.1
   ],
   [
    300,
    6.92,
    0.1
   ],
   [
    350,
    6.84,
    0.1
   ],
   [
    400,
    6.35,
    0.1
   ],
   [
    450,
    6.63,
    0.1
   ]
  ],
  "extraction_method": "figure_read_by_eye",
  "notes": "As-grown point plotted at 25 C (no anneal). Experimental MSRD (Bayesian EXAFS, measured at 7 K) for Sn*-Sn 3NN; right axis 0-8 x1e-3 A^2; reading precision about 0.1; plotted posterior error bars about 0.4-0.8."
 },
 {
  "series_id": "attiaoui2026b_SRO_37",
  "doi": "arXiv:2603.27876",
  "source_sentence_or_figure": "(ii) pronounced PL intensity enhancement, reaching twenty-fold at 450 C, consistent with reduced non-radiative recombination",
  "material": {
   "composition": "Ge/Ge0.905Sn0.095 core/shell nanowires",
   "sn_fraction": 0.095,
   "si_fraction": null,
   "film_thickness_nm": 142,
   "substrate": "Ge(111), Au-catalyzed VLS Ge cores (~50 nm diameter)",
   "growth": "RPCVD (GeH4, SnCl4); cores 370 C nucleation then 300 C, GeSn shell at 270 C",
   "initial_strain_state": "shell nearly fully strain relaxed (>95%, shell-thickness/core-radius ratio ~5.6), dislocation-free"
  },
  "process": {
   "mode": "isochronal",
   "anneal_temperatures_C": [
    300,
    350,
    400,
    450
   ],
   "atmosphere": "N2 (RTA-610)",
   "times_s": [
    720
   ],
   "ramp": "heating 100 C/s, cool 50 C/s",
   "implant": null,
   "other": "3 +/- 1 nm ALD Al2O3 cap (200 C, TMA/ozone, 24 cycles) on all samples; one sample per temperature, 12 min RTA"
  },
  "observable": "PL_intensity_enhancement",
  "unit": "ratio to as-grown",
  "x_quantity": "temperature_C",
  "points": [
   [
    25,
    1,
    null
   ],
   [
    450,
    20,
    null
   ]
  ],
  "extraction_method": "text",
  "notes": "As-grown point plotted at 25 C (no anneal). before_after style (only 450 C quantified). Power-law exponent m: 1.04 +/- 0.02 as-grown vs 1.76 +/- 0.05 annealed (anneal T not specified in sentence)."
 },
 {
  "series_id": "higashiyama2019_xtal_onset_1",
  "doi": "10.1063/1.5086480",
  "source_sentence_or_figure": "Fig. 6 (circles)",
  "material": {
   "composition": "amorphous Ge(1-x)Sn(x), x=0.091 as-sputtered (EDX)",
   "sn_fraction": 0.091,
   "si_fraction": null,
   "film_thickness_nm": 40,
   "substrate": "free-standing film on Mo TEM grid (deposited on cleaved NaCl, floated off in water)",
   "growth": "RF magnetron sputtering at ambient temperature (Ge target with Sn chips)",
   "initial_strain_state": "amorphous"
  },
  "process": {
   "mode": "ramp_in_situ",
   "anneal_temperatures_C": [
    375
   ],
   "atmosphere": "TEM vacuum (in situ heating holder)",
   "times_s": [
    600
   ],
   "ramp": "stepwise, increments of 20-50 C, 10 min hold per step",
   "implant": null,
   "other": "in situ TEM; onset = first appearance of Debye-Scherrer rings"
  },
  "observable": "crystallization_onset_temperature",
  "unit": "C",
  "x_quantity": "none",
  "points": [
   [
    null,
    375,
    25
   ]
  ],
  "extraction_method": "figure_read_by_eye",
  "notes": "Read from Fig. 6 blue circle at Sn = 9.1 at.% (sample assignment from Table I samples 10-18). Uncertainty = plotted error bar half-height where visible; null where no error bar is visible. Text: 'The temperature was continuously raised in increments of 20-50 C, and the specimens were annealed at a certain temperature for 10 min.' Eutectic 231 C."
 },
 {
  "series_id": "higashiyama2019_xtal_onset_2",
  "doi": "10.1063/1.5086480",
  "source_sentence_or_figure": "Fig. 6 (circles)",
  "material": {
   "composition": "amorphous Ge(1-x)Sn(x), x=0.116 as-sputtered (EDX)",
   "sn_fraction": 0.116,
   "si_fraction": null,
   "film_thickness_nm": 40,
   "substrate": "free-standing film on Mo TEM grid (deposited on cleaved NaCl, floated off in water)",
   "growth": "RF magnetron sputtering at ambient temperature (Ge target with Sn chips)",
   "initial_strain_state": "amorphous"
  },
  "process": {
   "mode": "ramp_in_situ",
   "anneal_temperatures_C": [
    325
   ],
   "atmosphere": "TEM vacuum (in situ heating holder)",
   "times_s": [
    600
   ],
   "ramp": "stepwise, increments of 20-50 C, 10 min hold per step",
   "implant": null,
   "other": "in situ TEM; onset = first appearance of Debye-Scherrer rings"
  },
  "observable": "crystallization_onset_temperature",
  "unit": "C",
  "x_quantity": "none",
  "points": [
   [
    null,
    325,
    null
   ]
  ],
  "extraction_method": "figure_read_by_eye",
  "notes": "Read from Fig. 6 blue circle at Sn = 11.6 at.% (sample assignment from Table I samples 10-18). Uncertainty = plotted error bar half-height where visible; null where no error bar is visible. Text: 'The temperature was continuously raised in increments of 20-50 C, and the specimens were annealed at a certain temperature for 10 min.' Eutectic 231 C."
 },
 {
  "series_id": "higashiyama2019_xtal_onset_3",
  "doi": "10.1063/1.5086480",
  "source_sentence_or_figure": "Fig. 6 (circles)",
  "material": {
   "composition": "amorphous Ge(1-x)Sn(x), x=0.164 as-sputtered (EDX)",
   "sn_fraction": 0.164,
   "si_fraction": null,
   "film_thickness_nm": 40,
   "substrate": "free-standing film on Mo TEM grid (deposited on cleaved NaCl, floated off in water)",
   "growth": "RF magnetron sputtering at ambient temperature (Ge target with Sn chips)",
   "initial_strain_state": "amorphous"
  },
  "process": {
   "mode": "ramp_in_situ",
   "anneal_temperatures_C": [
    312
   ],
   "atmosphere": "TEM vacuum (in situ heating holder)",
   "times_s": [
    600
   ],
   "ramp": "stepwise, increments of 20-50 C, 10 min hold per step",
   "implant": null,
   "other": "in situ TEM; onset = first appearance of Debye-Scherrer rings"
  },
  "observable": "crystallization_onset_temperature",
  "unit": "C",
  "x_quantity": "none",
  "points": [
   [
    null,
    312,
    13
   ]
  ],
  "extraction_method": "figure_read_by_eye",
  "notes": "Read from Fig. 6 blue circle at Sn = 16.4 at.% (sample assignment from Table I samples 10-18). Uncertainty = plotted error bar half-height where visible; null where no error bar is visible. Text: 'The temperature was continuously raised in increments of 20-50 C, and the specimens were annealed at a certain temperature for 10 min.' Eutectic 231 C."
 },
 {
  "series_id": "higashiyama2019_xtal_onset_4",
  "doi": "10.1063/1.5086480",
  "source_sentence_or_figure": "Fig. 6 (circles)",
  "material": {
   "composition": "amorphous Ge(1-x)Sn(x), x=0.201 as-sputtered (EDX)",
   "sn_fraction": 0.201,
   "si_fraction": null,
   "film_thickness_nm": 40,
   "substrate": "free-standing film on Mo TEM grid (deposited on cleaved NaCl, floated off in water)",
   "growth": "RF magnetron sputtering at ambient temperature (Ge target with Sn chips)",
   "initial_strain_state": "amorphous"
  },
  "process": {
   "mode": "ramp_in_situ",
   "anneal_temperatures_C": [
    270
   ],
   "atmosphere": "TEM vacuum (in situ heating holder)",
   "times_s": [
    600
   ],
   "ramp": "stepwise, increments of 20-50 C, 10 min hold per step",
   "implant": null,
   "other": "in situ TEM; onset = first appearance of Debye-Scherrer rings"
  },
  "observable": "crystallization_onset_temperature",
  "unit": "C",
  "x_quantity": "none",
  "points": [
   [
    null,
    270,
    10
   ]
  ],
  "extraction_method": "figure_read_by_eye",
  "notes": "Read from Fig. 6 blue circle at Sn = 20.1 at.% (sample assignment from Table I samples 10-18). Uncertainty = plotted error bar half-height where visible; null where no error bar is visible. Text: 'The temperature was continuously raised in increments of 20-50 C, and the specimens were annealed at a certain temperature for 10 min.' Eutectic 231 C."
 },
 {
  "series_id": "higashiyama2019_xtal_onset_5",
  "doi": "10.1063/1.5086480",
  "source_sentence_or_figure": "Fig. 6 (circles)",
  "material": {
   "composition": "amorphous Ge(1-x)Sn(x), x=0.217 as-sputtered (EDX)",
   "sn_fraction": 0.217,
   "si_fraction": null,
   "film_thickness_nm": 40,
   "substrate": "free-standing film on Mo TEM grid (deposited on cleaved NaCl, floated off in water)",
   "growth": "RF magnetron sputtering at ambient temperature (Ge target with Sn chips)",
   "initial_strain_state": "amorphous"
  },
  "process": {
   "mode": "ramp_in_situ",
   "anneal_temperatures_C": [
    250
   ],
   "atmosphere": "TEM vacuum (in situ heating holder)",
   "times_s": [
    600
   ],
   "ramp": "stepwise, increments of 20-50 C, 10 min hold per step",
   "implant": null,
   "other": "in situ TEM; onset = first appearance of Debye-Scherrer rings"
  },
  "observable": "crystallization_onset_temperature",
  "unit": "C",
  "x_quantity": "none",
  "points": [
   [
    null,
    250,
    10
   ]
  ],
  "extraction_method": "figure_read_by_eye",
  "notes": "Read from Fig. 6 blue circle at Sn = 21.7 at.% (sample assignment from Table I samples 10-18). Uncertainty = plotted error bar half-height where visible; null where no error bar is visible. Text: 'The temperature was continuously raised in increments of 20-50 C, and the specimens were annealed at a certain temperature for 10 min.' Eutectic 231 C."
 },
 {
  "series_id": "higashiyama2019_xtal_onset_6",
  "doi": "10.1063/1.5086480",
  "source_sentence_or_figure": "Fig. 6 (circles)",
  "material": {
   "composition": "amorphous Ge(1-x)Sn(x), x=0.239 as-sputtered (EDX)",
   "sn_fraction": 0.239,
   "si_fraction": null,
   "film_thickness_nm": 40,
   "substrate": "free-standing film on Mo TEM grid (deposited on cleaved NaCl, floated off in water)",
   "growth": "RF magnetron sputtering at ambient temperature (Ge target with Sn chips)",
   "initial_strain_state": "amorphous"
  },
  "process": {
   "mode": "ramp_in_situ",
   "anneal_temperatures_C": [
    235
   ],
   "atmosphere": "TEM vacuum (in situ heating holder)",
   "times_s": [
    600
   ],
   "ramp": "stepwise, increments of 20-50 C, 10 min hold per step",
   "implant": null,
   "other": "in situ TEM; onset = first appearance of Debye-Scherrer rings"
  },
  "observable": "crystallization_onset_temperature",
  "unit": "C",
  "x_quantity": "none",
  "points": [
   [
    null,
    235,
    null
   ]
  ],
  "extraction_method": "figure_read_by_eye",
  "notes": "Read from Fig. 6 blue circle at Sn = 23.9 at.% (sample assignment from Table I samples 10-18). Uncertainty = plotted error bar half-height where visible; null where no error bar is visible. Text: 'The temperature was continuously raised in increments of 20-50 C, and the specimens were annealed at a certain temperature for 10 min.' Eutectic 231 C."
 },
 {
  "series_id": "higashiyama2019_xtal_onset_7",
  "doi": "10.1063/1.5086480",
  "source_sentence_or_figure": "Fig. 6 (circles)",
  "material": {
   "composition": "amorphous Ge(1-x)Sn(x), x=0.303 as-sputtered (EDX)",
   "sn_fraction": 0.303,
   "si_fraction": null,
   "film_thickness_nm": 40,
   "substrate": "free-standing film on Mo TEM grid (deposited on cleaved NaCl, floated off in water)",
   "growth": "RF magnetron sputtering at ambient temperature (Ge target with Sn chips)",
   "initial_strain_state": "amorphous"
  },
  "process": {
   "mode": "ramp_in_situ",
   "anneal_temperatures_C": [
    165
   ],
   "atmosphere": "TEM vacuum (in situ heating holder)",
   "times_s": [
    600
   ],
   "ramp": "stepwise, increments of 20-50 C, 10 min hold per step",
   "implant": null,
   "other": "in situ TEM; onset = first appearance of Debye-Scherrer rings"
  },
  "observable": "crystallization_onset_temperature",
  "unit": "C",
  "x_quantity": "none",
  "points": [
   [
    null,
    165,
    15
   ]
  ],
  "extraction_method": "figure_read_by_eye",
  "notes": "Read from Fig. 6 blue circle at Sn = 30.3 at.% (sample assignment from Table I samples 10-18). Uncertainty = plotted error bar half-height where visible; null where no error bar is visible. Text: 'The temperature was continuously raised in increments of 20-50 C, and the specimens were annealed at a certain temperature for 10 min.' Eutectic 231 C."
 },
 {
  "series_id": "higashiyama2019_xtal_onset_8",
  "doi": "10.1063/1.5086480",
  "source_sentence_or_figure": "Fig. 6 (circles)",
  "material": {
   "composition": "amorphous Ge(1-x)Sn(x), x=0.396 as-sputtered (EDX)",
   "sn_fraction": 0.396,
   "si_fraction": null,
   "film_thickness_nm": 40,
   "substrate": "free-standing film on Mo TEM grid (deposited on cleaved NaCl, floated off in water)",
   "growth": "RF magnetron sputtering at ambient temperature (Ge target with Sn chips)",
   "initial_strain_state": "amorphous"
  },
  "process": {
   "mode": "ramp_in_situ",
   "anneal_temperatures_C": [
    130
   ],
   "atmosphere": "TEM vacuum (in situ heating holder)",
   "times_s": [
    600
   ],
   "ramp": "stepwise, increments of 20-50 C, 10 min hold per step",
   "implant": null,
   "other": "in situ TEM; onset = first appearance of Debye-Scherrer rings"
  },
  "observable": "crystallization_onset_temperature",
  "unit": "C",
  "x_quantity": "none",
  "points": [
   [
    null,
    130,
    8
   ]
  ],
  "extraction_method": "figure_read_by_eye",
  "notes": "Read from Fig. 6 blue circle at Sn = 39.6 at.% (sample assignment from Table I samples 10-18). Uncertainty = plotted error bar half-height where visible; null where no error bar is visible. Text: 'The temperature was continuously raised in increments of 20-50 C, and the specimens were annealed at a certain temperature for 10 min.' Eutectic 231 C."
 },
 {
  "series_id": "higashiyama2019_xtal_onset_9",
  "doi": "10.1063/1.5086480",
  "source_sentence_or_figure": "Fig. 6 (circles)",
  "material": {
   "composition": "amorphous Ge(1-x)Sn(x), x=0.409 as-sputtered (EDX)",
   "sn_fraction": 0.409,
   "si_fraction": null,
   "film_thickness_nm": 40,
   "substrate": "free-standing film on Mo TEM grid (deposited on cleaved NaCl, floated off in water)",
   "growth": "RF magnetron sputtering at ambient temperature (Ge target with Sn chips)",
   "initial_strain_state": "amorphous"
  },
  "process": {
   "mode": "ramp_in_situ",
   "anneal_temperatures_C": [
    110
   ],
   "atmosphere": "TEM vacuum (in situ heating holder)",
   "times_s": [
    600
   ],
   "ramp": "stepwise, increments of 20-50 C, 10 min hold per step",
   "implant": null,
   "other": "in situ TEM; onset = first appearance of Debye-Scherrer rings"
  },
  "observable": "crystallization_onset_temperature",
  "unit": "C",
  "x_quantity": "none",
  "points": [
   [
    null,
    110,
    8
   ]
  ],
  "extraction_method": "figure_read_by_eye",
  "notes": "Read from Fig. 6 blue circle at Sn = 40.9 at.% (sample assignment from Table I samples 10-18). Uncertainty = plotted error bar half-height where visible; null where no error bar is visible. Text: 'The temperature was continuously raised in increments of 20-50 C, and the specimens were annealed at a certain temperature for 10 min.' Eutectic 231 C."
 },
 {
  "series_id": "higashiyama2019_sn_seg_onset_1",
  "doi": "10.1063/1.5086480",
  "source_sentence_or_figure": "Fig. 6 (squares)",
  "material": {
   "composition": "amorphous Ge(1-x)Sn(x), x=0.116 as-sputtered (EDX)",
   "sn_fraction": 0.116,
   "si_fraction": null,
   "film_thickness_nm": 40,
   "substrate": "free-standing film on Mo TEM grid (deposited on cleaved NaCl, floated off in water)",
   "growth": "RF magnetron sputtering at ambient temperature (Ge target with Sn chips)",
   "initial_strain_state": "amorphous"
  },
  "process": {
   "mode": "ramp_in_situ",
   "anneal_temperatures_C": [
    476
   ],
   "atmosphere": "TEM vacuum (in situ heating holder)",
   "times_s": null,
   "ramp": "repeatedly annealed from RT to elevated temperature after crystallization",
   "implant": null,
   "other": "Sn segregation detected by halo ring of molten Sn / beta-Sn spots in electron diffraction"
  },
  "observable": "Sn_segregation_onset_temperature",
  "unit": "C",
  "x_quantity": "none",
  "points": [
   [
    null,
    476,
    25
   ]
  ],
  "extraction_method": "figure_read_by_eye",
  "notes": "Read from Fig. 6 red square at Sn = 11.6 at.%. For >25 at.% Sn the squares are hidden behind the crystallization circles; text: 'It is apparent that the Sn segregation occurs simultaneously with crystallization in the specimens with >25 at. % Sn.' so the crystallization values are used there. For 11.6 at.% the text gives 480 C ('amorphous GeSn with the same Sn concentration (480 C)', compared with 350 C for epitaxial Ge0.88Sn0.12 from Zaumseil 2018). No segregation point is plotted for 9.1 and 23.9 at.%."
 },
 {
  "series_id": "higashiyama2019_sn_seg_onset_2",
  "doi": "10.1063/1.5086480",
  "source_sentence_or_figure": "Fig. 6 (squares)",
  "material": {
   "composition": "amorphous Ge(1-x)Sn(x), x=0.164 as-sputtered (EDX)",
   "sn_fraction": 0.164,
   "si_fraction": null,
   "film_thickness_nm": 40,
   "substrate": "free-standing film on Mo TEM grid (deposited on cleaved NaCl, floated off in water)",
   "growth": "RF magnetron sputtering at ambient temperature (Ge target with Sn chips)",
   "initial_strain_state": "amorphous"
  },
  "process": {
   "mode": "ramp_in_situ",
   "anneal_temperatures_C": [
    375
   ],
   "atmosphere": "TEM vacuum (in situ heating holder)",
   "times_s": null,
   "ramp": "repeatedly annealed from RT to elevated temperature after crystallization",
   "implant": null,
   "other": "Sn segregation detected by halo ring of molten Sn / beta-Sn spots in electron diffraction"
  },
  "observable": "Sn_segregation_onset_temperature",
  "unit": "C",
  "x_quantity": "none",
  "points": [
   [
    null,
    375,
    25
   ]
  ],
  "extraction_method": "figure_read_by_eye",
