Repository: Sparks-Ackolf-HOLAR-Autonomous-Labs/CircSDL_History

## Files

| File | Content |
|---|---|
| `series.json` | 163 series. Each records the material, process recipe, observable, unit, points `[x, value, uncertainty]`, extraction method and the verbatim source sentence or figure panel |
| `sources.csv` | 33 sources examined: Crossref title, first author, year and venue as Crossref returns them, open-access flag, number of series, and what each source was used for |
| `../../second_system/asta/q103_*.json` to `q131_*.json` | raw Asta search, snippet and batch-lookup results for this stage |

Extraction methods across the 163 series: 56 from text, 43 from tables and 64
read from figures by eye. Each figure-read series records its reading

File: p4_tskg/T3_insitu/series.json (part 4 of 6)
  },
  "process": {
   "mode": "isochronal",
   "anneal_temperatures_C": [
  "notes": "Read from Fig. 6 red square at Sn = 16.4 at.%. For >25 at.% Sn the squares are hidden behind the crystallization circles; text: 'It is apparent that the Sn segregation occurs simultaneously with crystallization in the specimens with >25 at. % Sn.' so the crystallization values are used there. For 11.6 at.% the text gives 480 C ('amorphous GeSn with the same Sn concentration (480 C)', compared with 350 C for epitaxial Ge0.88Sn0.12 from Zaumseil 2018). No segregation point is plotted for 9.1 and 23.9 at.%."
 },
 {
  "series_id": "higashiyama2019_sn_seg_onset_3",
  "doi": "10.1063/1.5086480",
  "source_sentence_or_figure": "Fig. 6 (squares)",
  "material": {
   "composition": "amorphous Ge(1-x)Sn(x), x=0.201 as-sputtered (EDX)",
   "sn_fraction": 0.201,
   "si_fraction": null,
   "film_thickness_nm": 40,
   "substrate": "free-standing film on Mo TEM grid (deposited on cleaved NaCl, floated off in water)",
   "growth": "RF magnetron sputtering at ambient temperature (Ge target with Sn chips)",
   "initial_strain_state": "amorphous"
  },
  "process": {
   "mode": "ramp_in_situ",
   "anneal_temperatures_C": [
    291
   ],
   "atmosphere": "TEM vacuum (in situ heating holder)",
   "times_s": null,
   "ramp": "repeatedly annealed from RT to elevated temperature after crystallization",
   "implant": null,
   "other": "Sn segregation detected by halo ring of molten Sn / beta-Sn spots in electron diffraction"
  },
  "observable": "Sn_segregation_onset_temperature",
  "unit": "C",
  "x_quantity": "none",
  "points": [
   [
    null,
    291,
    8
   ]
  ],
  "extraction_method": "figure_read_by_eye",
  "notes": "Read from Fig. 6 red square at Sn = 20.1 at.%. For >25 at.% Sn the squares are hidden behind the crystallization circles; text: 'It is apparent that the Sn segregation occurs simultaneously with crystallization in the specimens with >25 at. % Sn.' so the crystallization values are used there. For 11.6 at.% the text gives 480 C ('amorphous GeSn with the same Sn concentration (480 C)', compared with 350 C for epitaxial Ge0.88Sn0.12 from Zaumseil 2018). No segregation point is plotted for 9.1 and 23.9 at.%."
 },
 {
  "series_id": "higashiyama2019_sn_seg_onset_4",
  "doi": "10.1063/1.5086480",
  "source_sentence_or_figure": "Fig. 6 (squares)",
  "material": {
   "composition": "amorphous Ge(1-x)Sn(x), x=0.217 as-sputtered (EDX)",
   "sn_fraction": 0.217,
   "si_fraction": null,
   "film_thickness_nm": 40,
   "substrate": "free-standing film on Mo TEM grid (deposited on cleaved NaCl, floated off in water)",
   "growth": "RF magnetron sputtering at ambient temperature (Ge target with Sn chips)",
   "initial_strain_state": "amorphous"
  },
  "process": {
   "mode": "ramp_in_situ",
   "anneal_temperatures_C": [
    281
   ],
   "atmosphere": "TEM vacuum (in situ heating holder)",
   "times_s": null,
   "ramp": "repeatedly annealed from RT to elevated temperature after crystallization",
   "implant": null,
   "other": "Sn segregation detected by halo ring of molten Sn / beta-Sn spots in electron diffraction"
  },
  "observable": "Sn_segregation_onset_temperature",
  "unit": "C",
  "x_quantity": "none",
  "points": [
   [
    null,
    281,
    20
   ]
  ],
  "extraction_method": "figure_read_by_eye",
  "notes": "Read from Fig. 6 red square at Sn = 21.7 at.%. For >25 at.% Sn the squares are hidden behind the crystallization circles; text: 'It is apparent that the Sn segregation occurs simultaneously with crystallization in the specimens with >25 at. % Sn.' so the crystallization values are used there. For 11.6 at.% the text gives 480 C ('amorphous GeSn with the same Sn concentration (480 C)', compared with 350 C for epitaxial Ge0.88Sn0.12 from Zaumseil 2018). No segregation point is plotted for 9.1 and 23.9 at.%."
 },
 {
  "series_id": "higashiyama2019_sn_seg_onset_5",
  "doi": "10.1063/1.5086480",
  "source_sentence_or_figure": "Fig. 6 (squares)",
  "material": {
   "composition": "amorphous Ge(1-x)Sn(x), x=0.303 as-sputtered (EDX)",
   "sn_fraction": 0.303,
   "si_fraction": null,
   "film_thickness_nm": 40,
   "substrate": "free-standing film on Mo TEM grid (deposited on cleaved NaCl, floated off in water)",
   "growth": "RF magnetron sputtering at ambient temperature (Ge target with Sn chips)",
   "initial_strain_state": "amorphous"
  },
  "process": {
   "mode": "ramp_in_situ",
   "anneal_temperatures_C": [
    165
   ],
   "atmosphere": "TEM vacuum (in situ heating holder)",
   "times_s": null,
   "ramp": "repeatedly annealed from RT to elevated temperature after crystallization",
   "implant": null,
   "other": "Sn segregation detected by halo ring of molten Sn / beta-Sn spots in electron diffraction"
  },
  "observable": "Sn_segregation_onset_temperature",
  "unit": "C",
  "x_quantity": "none",
  "points": [
   [
    null,
    165,
    15
   ]
  ],
  "extraction_method": "figure_read_by_eye",
  "notes": "Read from Fig. 6 red square at Sn = 30.3 at.%. For >25 at.% Sn the squares are hidden behind the crystallization circles; text: 'It is apparent that the Sn segregation occurs simultaneously with crystallization in the specimens with >25 at. % Sn.' so the crystallization values are used there. For 11.6 at.% the text gives 480 C ('amorphous GeSn with the same Sn concentration (480 C)', compared with 350 C for epitaxial Ge0.88Sn0.12 from Zaumseil 2018). No segregation point is plotted for 9.1 and 23.9 at.%."
 },
 {
  "series_id": "higashiyama2019_sn_seg_onset_6",
  "doi": "10.1063/1.5086480",
  "source_sentence_or_figure": "Fig. 6 (squares)",
  "material": {
   "composition": "amorphous Ge(1-x)Sn(x), x=0.396 as-sputtered (EDX)",
   "sn_fraction": 0.396,
   "si_fraction": null,
   "film_thickness_nm": 40,
   "substrate": "free-standing film on Mo TEM grid (deposited on cleaved NaCl, floated off in water)",
   "growth": "RF magnetron sputtering at ambient temperature (Ge target with Sn chips)",
   "initial_strain_state": "amorphous"
  },
  "process": {
   "mode": "ramp_in_situ",
   "anneal_temperatures_C": [
    130
   ],
   "atmosphere": "TEM vacuum (in situ heating holder)",
   "times_s": null,
   "ramp": "repeatedly annealed from RT to elevated temperature after crystallization",
   "implant": null,
   "other": "Sn segregation detected by halo ring of molten Sn / beta-Sn spots in electron diffraction"
  },
  "observable": "Sn_segregation_onset_temperature",
  "unit": "C",
  "x_quantity": "none",
  "points": [
   [
    null,
    130,
    8
   ]
  ],
  "extraction_method": "figure_read_by_eye",
  "notes": "Read from Fig. 6 red square at Sn = 39.6 at.%. For >25 at.% Sn the squares are hidden behind the crystallization circles; text: 'It is apparent that the Sn segregation occurs simultaneously with crystallization in the specimens with >25 at. % Sn.' so the crystallization values are used there. For 11.6 at.% the text gives 480 C ('amorphous GeSn with the same Sn concentration (480 C)', compared with 350 C for epitaxial Ge0.88Sn0.12 from Zaumseil 2018). No segregation point is plotted for 9.1 and 23.9 at.%."
 },
 {
  "series_id": "higashiyama2019_sn_seg_onset_7",
  "doi": "10.1063/1.5086480",
  "source_sentence_or_figure": "Fig. 6 (squares)",
  "material": {
   "composition": "amorphous Ge(1-x)Sn(x), x=0.409 as-sputtered (EDX)",
   "sn_fraction": 0.409,
   "si_fraction": null,
   "film_thickness_nm": 40,
   "substrate": "free-standing film on Mo TEM grid (deposited on cleaved NaCl, floated off in water)",
   "growth": "RF magnetron sputtering at ambient temperature (Ge target with Sn chips)",
   "initial_strain_state": "amorphous"
  },
  "process": {
   "mode": "ramp_in_situ",
   "anneal_temperatures_C": [
    110
   ],
   "atmosphere": "TEM vacuum (in situ heating holder)",
   "times_s": null,
   "ramp": "repeatedly annealed from RT to elevated temperature after crystallization",
   "implant": null,
   "other": "Sn segregation detected by halo ring of molten Sn / beta-Sn spots in electron diffraction"
  },
  "observable": "Sn_segregation_onset_temperature",
  "unit": "C",
  "x_quantity": "none",
  "points": [
   [
    null,
    110,
    8
   ]
  ],
  "extraction_method": "figure_read_by_eye",
  "notes": "Read from Fig. 6 red square at Sn = 40.9 at.%. For >25 at.% Sn the squares are hidden behind the crystallization circles; text: 'It is apparent that the Sn segregation occurs simultaneously with crystallization in the specimens with >25 at. % Sn.' so the crystallization values are used there. For 11.6 at.% the text gives 480 C ('amorphous GeSn with the same Sn concentration (480 C)', compared with 350 C for epitaxial Ge0.88Sn0.12 from Zaumseil 2018). No segregation point is plotted for 9.1 and 23.9 at.%."
 },
 {
  "series_id": "higashiyama2019_lattice_1",
  "doi": "10.1063/1.5086480",
  "source_sentence_or_figure": "Fig. 7 (left axis)",
  "material": {
   "composition": "amorphous Ge(1-x)Sn(x), x=0.396 as-sputtered (EDX)",
   "sn_fraction": 0.396,
   "si_fraction": null,
   "film_thickness_nm": 40,
   "substrate": "free-standing film on Mo TEM grid (deposited on cleaved NaCl, floated off in water)",
   "growth": "RF magnetron sputtering at ambient temperature (Ge target with Sn chips)",
   "initial_strain_state": "amorphous, crystallized in situ"
  },
  "process": {
   "mode": "ramp_in_situ",
   "anneal_temperatures_C": [
    140,
    160,
    180,
    200,
    240,
    270
   ],
   "atmosphere": "TEM vacuum (in situ heating holder)",
   "times_s": null,
   "ramp": "repeatedly annealed between RT and elevated temperature, temperature raised step-wise",
   "implant": null,
   "other": "lattice parameter from Debye-Scherrer rings at RT"
  },
  "observable": "lattice_parameter",
  "unit": "nm",
  "x_quantity": "temperature_C",
  "points": [
   [
    140,
    0.5917,
    0.0005
   ],
   [
    160,
    0.5895,
    0.0005
   ],
   [
    180,
    0.5864,
    0.0005
   ],
   [
    200,
    0.5772,
    0.0005
   ],
   [
    240,
    0.5747,
    0.0005
   ],
   [
    270,
    0.5726,
    0.0005
   ]
  ],
  "extraction_method": "figure_read_by_eye",
  "notes": "Fig. 7, closed circles, initial amorphous Sn 39.6 at.% (Table I samples 19-22). Read by eye: x to +/-5 C (axis 100 C per major tick), y to +/-0.0005 nm (minor tick 0.005 nm). First point is the first temperature at which the film was crystalline. Electron diffraction recorded at RT after each anneal; camera constant calibrated with TlCl. Same specimen annealed step-wise (cumulative); hold time per step not stated for Fig. 7 (10 min in Sec. III B). Encircled region in Fig. 7 (about 250-450 C) = temperature window where Sn segregation is suppressed. Crystallized below the eutectic (231 C)."
 },
 {
  "series_id": "higashiyama2019_sn_sub_1",
  "doi": "10.1063/1.5086480",
  "source_sentence_or_figure": "Fig. 7 (right axis)",
  "material": {
   "composition": "amorphous Ge(1-x)Sn(x), x=0.396 as-sputtered (EDX)",
   "sn_fraction": 0.396,
   "si_fraction": null,
   "film_thickness_nm": 40,
   "substrate": "free-standing film on Mo TEM grid (deposited on cleaved NaCl, floated off in water)",
   "growth": "RF magnetron sputtering at ambient temperature (Ge target with Sn chips)",
   "initial_strain_state": "amorphous, crystallized in situ"
  },
  "process": {
   "mode": "ramp_in_situ",
   "anneal_temperatures_C": [
    140,
    160,
    180,
    200,
    240,
    270
   ],
   "atmosphere": "TEM vacuum (in situ heating holder)",
   "times_s": null,
   "ramp": "repeatedly annealed between RT and elevated temperature, temperature raised step-wise",
   "implant": null,
   "other": "lattice parameter from Debye-Scherrer rings at RT"
  },
  "observable": "substitutional_Sn_concentration_Vegard",
  "unit": "at.%",
  "x_quantity": "temperature_C",
  "points": [
   [
    140,
    31.0,
    0.6
   ],
   [
    160,
    28.4,
    0.6
   ],
   [
    180,
    24.7,
    0.6
   ],
   [
    200,
    13.7,
    0.6
   ],
   [
    240,
    10.7,
    0.6
   ],
   [
    270,
    8.1,
    0.6
   ]
  ],
  "extraction_method": "figure_read_by_eye",
  "notes": "Fig. 7, closed circles, initial amorphous Sn 39.6 at.% (Table I samples 19-22). Read by eye: x to +/-5 C (axis 100 C per major tick), y to +/-0.0005 nm (minor tick 0.005 nm). First point is the first temperature at which the film was crystalline. Electron diffraction recorded at RT after each anneal; camera constant calibrated with TlCl. Same specimen annealed step-wise (cumulative); hold time per step not stated for Fig. 7 (10 min in Sec. III B). Encircled region in Fig. 7 (about 250-450 C) = temperature window where Sn segregation is suppressed. Crystallized below the eutectic (231 C). Converted from the read lattice parameter with the paper's Vegard endpoints (a_Ge = 0.5658 nm, a_alpha-Sn = 0.6493 nm), which define the right axis of Fig. 7; uncertainty propagated from +/-0.0005 nm. Text: 'the Sn concentration estimated from the lattice constant is lower than that of the as-sputtered amorphous GeSn'."
 },
 {
  "series_id": "higashiyama2019_lattice_2",
  "doi": "10.1063/1.5086480",
  "source_sentence_or_figure": "Fig. 7 (left axis)",
  "material": {
   "composition": "amorphous Ge(1-x)Sn(x), x=0.254 as-sputtered (EDX)",
   "sn_fraction": 0.254,
   "si_fraction": null,
   "film_thickness_nm": 40,
   "substrate": "free-standing film on Mo TEM grid (deposited on cleaved NaCl, floated off in water)",
   "growth": "RF magnetron sputtering at ambient temperature (Ge target with Sn chips)",
   "initial_strain_state": "amorphous, crystallized in situ"
  },
  "process": {
   "mode": "ramp_in_situ",
   "anneal_temperatures_C": [
    200,
    250,
    300,
    400,
    450,
    530
   ],
   "atmosphere": "TEM vacuum (in situ heating holder)",
   "times_s": null,
   "ramp": "repeatedly annealed between RT and elevated temperature, temperature raised step-wise",
   "implant": null,
   "other": "lattice parameter from Debye-Scherrer rings at RT"
  },
  "observable": "lattice_parameter",
  "unit": "nm",
  "x_quantity": "temperature_C",
  "points": [
   [
    200,
    0.5845,
    0.0005
   ],
   [
    250,
    0.5755,
    0.0005
   ],
   [
    300,
    0.5744,
    0.0005
   ],
   [
    400,
    0.5736,
    0.0005
   ],
   [
    450,
    0.569,
    0.0005
   ],
   [
    530,
    0.569,
    0.0005
   ]
  ],
  "extraction_method": "figure_read_by_eye",
  "notes": "Fig. 7, closed squares, initial amorphous Sn 25.4 at.% (Table I samples 19-22). Read by eye: x to +/-5 C (axis 100 C per major tick), y to +/-0.0005 nm (minor tick 0.005 nm). First point is the first temperature at which the film was crystalline. Electron diffraction recorded at RT after each anneal; camera constant calibrated with TlCl. Same specimen annealed step-wise (cumulative); hold time per step not stated for Fig. 7 (10 min in Sec. III B). Encircled region in Fig. 7 (about 250-450 C) = temperature window where Sn segregation is suppressed. Crystallized below the eutectic (231 C)."
 },
 {
  "series_id": "higashiyama2019_sn_sub_2",
  "doi": "10.1063/1.5086480",
  "source_sentence_or_figure": "Fig. 7 (right axis)",
  "material": {
   "composition": "amorphous Ge(1-x)Sn(x), x=0.254 as-sputtered (EDX)",
   "sn_fraction": 0.254,
   "si_fraction": null,
   "film_thickness_nm": 40,
   "substrate": "free-standing film on Mo TEM grid (deposited on cleaved NaCl, floated off in water)",
   "growth": "RF magnetron sputtering at ambient temperature (Ge target with Sn chips)",
   "initial_strain_state": "amorphous, crystallized in situ"
  },
  "process": {
   "mode": "ramp_in_situ",
   "anneal_temperatures_C": [
    200,
    250,
    300,
    400,
    450,
    530
   ],
   "atmosphere": "TEM vacuum (in situ heating holder)",
   "times_s": null,
   "ramp": "repeatedly annealed between RT and elevated temperature, temperature raised step-wise",
   "implant": null,
   "other": "lattice parameter from Debye-Scherrer rings at RT"
  },
  "observable": "substitutional_Sn_concentration_Vegard",
  "unit": "at.%",
  "x_quantity": "temperature_C",
  "points": [
   [
    200,
    22.4,
    0.6
   ],
   [
    250,
    11.6,
    0.6
   ],
   [
    300,
    10.3,
    0.6
   ],
   [
    400,
    9.3,
    0.6
   ],
   [
    450,
    3.8,
    0.6
   ],
   [
    530,
    3.8,
    0.6
   ]
  ],
  "extraction_method": "figure_read_by_eye",
  "notes": "Fig. 7, closed squares, initial amorphous Sn 25.4 at.% (Table I samples 19-22). Read by eye: x to +/-5 C (axis 100 C per major tick), y to +/-0.0005 nm (minor tick 0.005 nm). First point is the first temperature at which the film was crystalline. Electron diffraction recorded at RT after each anneal; camera constant calibrated with TlCl. Same specimen annealed step-wise (cumulative); hold time per step not stated for Fig. 7 (10 min in Sec. III B). Encircled region in Fig. 7 (about 250-450 C) = temperature window where Sn segregation is suppressed. Crystallized below the eutectic (231 C). Converted from the read lattice parameter with the paper's Vegard endpoints (a_Ge = 0.5658 nm, a_alpha-Sn = 0.6493 nm), which define the right axis of Fig. 7; uncertainty propagated from +/-0.0005 nm. Text: 'the Sn concentration estimated from the lattice constant is lower than that of the as-sputtered amorphous GeSn'."
 },
 {
  "series_id": "higashiyama2019_lattice_3",
  "doi": "10.1063/1.5086480",
  "source_sentence_or_figure": "Fig. 7 (left axis)",
  "material": {
   "composition": "amorphous Ge(1-x)Sn(x), x=0.201 as-sputtered (EDX)",
   "sn_fraction": 0.201,
   "si_fraction": null,
   "film_thickness_nm": 40,
   "substrate": "free-standing film on Mo TEM grid (deposited on cleaved NaCl, floated off in water)",
   "growth": "RF magnetron sputtering at ambient temperature (Ge target with Sn chips)",
   "initial_strain_state": "amorphous, crystallized in situ"
  },
  "process": {
   "mode": "ramp_in_situ",
   "anneal_temperatures_C": [
    280,
    300,
    350,
    400,
    450,
    530
   ],
   "atmosphere": "TEM vacuum (in situ heating holder)",
   "times_s": null,
   "ramp": "repeatedly annealed between RT and elevated temperature, temperature raised step-wise",
   "implant": null,
   "other": "lattice parameter from Debye-Scherrer rings at RT"
  },
  "observable": "lattice_parameter",
  "unit": "nm",
  "x_quantity": "temperature_C",
  "points": [
   [
    280,
    0.5778,
    0.0005
   ],
   [
    300,
    0.5761,
    0.0005
   ],
   [
    350,
    0.5746,
    0.0005
   ],
   [
    400,
    0.5723,
    0.0005
   ],
   [
    450,
    0.5722,
    0.0005
   ],
   [
    530,
    0.5699,
    0.0005
   ]
  ],
  "extraction_method": "figure_read_by_eye",
  "notes": "Fig. 7, open up triangles, initial amorphous Sn 20.1 at.% (Table I samples 19-22). Read by eye: x to +/-5 C (axis 100 C per major tick), y to +/-0.0005 nm (minor tick 0.005 nm). First point is the first temperature at which the film was crystalline. Electron diffraction recorded at RT after each anneal; camera constant calibrated with TlCl. Same specimen annealed step-wise (cumulative); hold time per step not stated for Fig. 7 (10 min in Sec. III B). Encircled region in Fig. 7 (about 250-450 C) = temperature window where Sn segregation is suppressed. Crystallized above the eutectic (231 C)."
 },
 {
  "series_id": "higashiyama2019_sn_sub_3",
  "doi": "10.1063/1.5086480",
  "source_sentence_or_figure": "Fig. 7 (right axis)",
  "material": {
   "composition": "amorphous Ge(1-x)Sn(x), x=0.201 as-sputtered (EDX)",
   "sn_fraction": 0.201,
   "si_fraction": null,
   "film_thickness_nm": 40,
   "substrate": "free-standing film on Mo TEM grid (deposited on cleaved NaCl, floated off in water)",
   "growth": "RF magnetron sputtering at ambient temperature (Ge target with Sn chips)",
   "initial_strain_state": "amorphous, crystallized in situ"
  },
  "process": {
   "mode": "ramp_in_situ",
   "anneal_temperatures_C": [
    280,
    300,
    350,
    400,
    450,
    530
   ],
   "atmosphere": "TEM vacuum (in situ heating holder)",
   "times_s": null,
   "ramp": "repeatedly annealed between RT and elevated temperature, temperature raised step-wise",
   "implant": null,
   "other": "lattice parameter from Debye-Scherrer rings at RT"
  },
  "observable": "substitutional_Sn_concentration_Vegard",
  "unit": "at.%",
  "x_quantity": "temperature_C",
  "points": [
   [
    280,
    14.4,
    0.6
   ],
   [
    300,
    12.3,
    0.6
   ],
   [
    350,
    10.5,
    0.6
   ],
   [
    400,
    7.8,
    0.6
   ],
   [
    450,
    7.7,
    0.6
   ],
   [
    530,
    4.9,
    0.6
   ]
  ],
  "extraction_method": "figure_read_by_eye",
  "notes": "Fig. 7, open up triangles, initial amorphous Sn 20.1 at.% (Table I samples 19-22). Read by eye: x to +/-5 C (axis 100 C per major tick), y to +/-0.0005 nm (minor tick 0.005 nm). First point is the first temperature at which the film was crystalline. Electron diffraction recorded at RT after each anneal; camera constant calibrated with TlCl. Same specimen annealed step-wise (cumulative); hold time per step not stated for Fig. 7 (10 min in Sec. III B). Encircled region in Fig. 7 (about 250-450 C) = temperature window where Sn segregation is suppressed. Crystallized above the eutectic (231 C). Converted from the read lattice parameter with the paper's Vegard endpoints (a_Ge = 0.5658 nm, a_alpha-Sn = 0.6493 nm), which define the right axis of Fig. 7; uncertainty propagated from +/-0.0005 nm. Text: 'the Sn concentration estimated from the lattice constant is lower than that of the as-sputtered amorphous GeSn'."
 },
 {
  "series_id": "higashiyama2019_lattice_4",
  "doi": "10.1063/1.5086480",
  "source_sentence_or_figure": "Fig. 7 (left axis)",
  "material": {
   "composition": "amorphous Ge(1-x)Sn(x), x=0.116 as-sputtered (EDX)",
   "sn_fraction": 0.116,
   "si_fraction": null,
   "film_thickness_nm": 40,
   "substrate": "free-standing film on Mo TEM grid (deposited on cleaved NaCl, floated off in water)",
   "growth": "RF magnetron sputtering at ambient temperature (Ge target with Sn chips)",
   "initial_strain_state": "amorphous, crystallized in situ"
  },
  "process": {
   "mode": "ramp_in_situ",
   "anneal_temperatures_C": [
    330,
    370,
    450,
    530
   ],
   "atmosphere": "TEM vacuum (in situ heating holder)",
   "times_s": null,
   "ramp": "repeatedly annealed between RT and elevated temperature, temperature raised step-wise",
   "implant": null,
   "other": "lattice parameter from Debye-Scherrer rings at RT"
  },
  "observable": "lattice_parameter",
  "unit": "nm",
  "x_quantity": "temperature_C",
  "points": [
   [
    330,
    0.5729,
    0.0005
   ],
   [
    370,
    0.5718,
    0.0005
   ],
   [
    450,
    0.5716,
    0.0005
   ],
   [
    530,
    0.5667,
    0.0005
   ]
  ],
  "extraction_method": "figure_read_by_eye",
  "notes": "Fig. 7, open down triangles, initial amorphous Sn 11.6 at.% (Table I samples 19-22). Read by eye: x to +/-5 C (axis 100 C per major tick), y to +/-0.0005 nm (minor tick 0.005 nm). First point is the first temperature at which the film was crystalline. Electron diffraction recorded at RT after each anneal; camera constant calibrated with TlCl. Same specimen annealed step-wise (cumulative); hold time per step not stated for Fig. 7 (10 min in Sec. III B). Encircled region in Fig. 7 (about 250-450 C) = temperature window where Sn segregation is suppressed. Crystallized above the eutectic (231 C)."
 },
 {
  "series_id": "higashiyama2019_sn_sub_4",
  "doi": "10.1063/1.5086480",
  "source_sentence_or_figure": "Fig. 7 (right axis)",
  "material": {
   "composition": "amorphous Ge(1-x)Sn(x), x=0.116 as-sputtered (EDX)",
   "sn_fraction": 0.116,
   "si_fraction": null,
   "film_thickness_nm": 40,
   "substrate": "free-standing film on Mo TEM grid (deposited on cleaved NaCl, floated off in water)",
   "growth": "RF magnetron sputtering at ambient temperature (Ge target with Sn chips)",
   "initial_strain_state": "amorphous, crystallized in situ"
  },
  "process": {
   "mode": "ramp_in_situ",
   "anneal_temperatures_C": [
    330,
    370,
    450,
    530
   ],
   "atmosphere": "TEM vacuum (in situ heating holder)",
   "times_s": null,
   "ramp": "repeatedly annealed between RT and elevated temperature, temperature raised step-wise",
   "implant": null,
   "other": "lattice parameter from Debye-Scherrer rings at RT"
  },
  "observable": "substitutional_Sn_concentration_Vegard",
  "unit": "at.%",
  "x_quantity": "temperature_C",
  "points": [
   [
    330,
    8.5,
    0.6
   ],
   [
    370,
    7.2,
    0.6
   ],
   [
    450,
    6.9,
    0.6
   ],
   [
    530,
    1.1,
    0.6
   ]
  ],
  "extraction_method": "figure_read_by_eye",
  "notes": "Fig. 7, open down triangles, initial amorphous Sn 11.6 at.% (Table I samples 19-22). Read by eye: x to +/-5 C (axis 100 C per major tick), y to +/-0.0005 nm (minor tick 0.005 nm). First point is the first temperature at which the film was crystalline. Electron diffraction recorded at RT after each anneal; camera constant calibrated with TlCl. Same specimen annealed step-wise (cumulative); hold time per step not stated for Fig. 7 (10 min in Sec. III B). Encircled region in Fig. 7 (about 250-450 C) = temperature window where Sn segregation is suppressed. Crystallized above the eutectic (231 C). Converted from the read lattice parameter with the paper's Vegard endpoints (a_Ge = 0.5658 nm, a_alpha-Sn = 0.6493 nm), which define the right axis of Fig. 7; uncertainty propagated from +/-0.0005 nm. Text: 'the Sn concentration estimated from the lattice constant is lower than that of the as-sputtered amorphous GeSn'."
 },
 {
  "series_id": "higashiyama2019_xtal_state_1",
  "doi": "10.1063/1.5086480",
  "source_sentence_or_figure": "GeSn maintains its amorphous structure above the eutectic temperature. On the other hand, the Debye-Scherrer rings appear in the diffraction pattern of the specimen annealed at 260 C (Fig. 5)",
  "material": {
   "composition": "amorphous Ge(1-x)Sn(x), x=0.217 as-sputtered (EDX)",
   "sn_fraction": 0.217,
   "si_fraction": null,
   "film_thickness_nm": 40,
   "substrate": "free-standing film on Mo TEM grid (deposited on cleaved NaCl, floated off in water)",
   "growth": "RF magnetron sputtering at ambient temperature (Ge target with Sn chips)",
   "initial_strain_state": "amorphous"
  },
  "process": {
   "mode": "ramp_in_situ",
   "anneal_temperatures_C": [
    240,
    260,
    300
   ],
   "atmosphere": "TEM vacuum",
   "times_s": null,
   "ramp": "successive annealing",
   "implant": null,
   "other": "sample 9 of Table I"
  },
  "observable": "crystalline_state (0 = amorphous, 1 = crystallized)",
  "unit": "dimensionless",
  "x_quantity": "temperature_C",
  "points": [
   [
    240,
    0,
    null
   ],
   [
    260,
    1,
    null
   ],
   [
    300,
    1,
    null
   ]
  ],
  "extraction_method": "text",
  "notes": "Fig. 5 (a) 240 C amorphous, (b) 260 C crystallized with grains of several nm, (c) 300 C coalescence and grain growth plus molten Sn (weak halo ring)."
 },
 {
  "series_id": "higashiyama2019_grain_1",
  "doi": "10.1063/1.5086480",
  "source_sentence_or_figure": "Indeed, the corresponding bright-field image reveals the formation of the grains with a size of >100 nm.",
  "material": {
   "composition": "amorphous Ge(1-x)Sn(x), x=0.217 as-sputtered (EDX)",
   "sn_fraction": 0.217,
   "si_fraction": null,
   "film_thickness_nm": 40,
   "substrate": "free-standing film on Mo TEM grid (deposited on cleaved NaCl, floated off in water)",
   "growth": "RF magnetron sputtering at ambient temperature (Ge target with Sn chips)",
   "initial_strain_state": "amorphous"
  },
  "process": {
   "mode": "ramp_in_situ",
   "anneal_temperatures_C": [
    260,
    300
   ],
   "atmosphere": "TEM vacuum",
   "times_s": null,
   "ramp": "successive annealing",
   "implant": null,
   "other": "sample 9"
  },
  "observable": "grain_size",
  "unit": "nm",
  "x_quantity": "temperature_C",
  "points": [
   [
    300,
    100,
    null
   ]
  ],
  "extraction_method": "text",
  "notes": "Value at 300 C is a lower bound ('>100 nm'). At 260 C grains are 'several nanometers just after crystallization [Fig. 5(b)]' (no number, not entered). Sn segregation (molten Sn) also present at 300 C."
 },
 {
  "series_id": "higashiyama2019_sn_precip_1",
  "doi": "10.1063/1.5086480",
  "source_sentence_or_figure": "Figure 4(a) shows a selected-area electron diffraction pattern of the 20.8 at. % Sn specimen taken during annealing at 250 C. ... no extra reflections due to a secondary phase exist in Fig. 4(a).",
  "material": {
   "composition": "amorphous Ge(1-x)Sn(x), x=0.208 as-sputtered (EDX)",
   "sn_fraction": 0.208,
   "si_fraction": null,
   "film_thickness_nm": 40,
   "substrate": "free-standing film on Mo TEM grid (deposited on cleaved NaCl, floated off in water)",
   "growth": "RF magnetron sputtering at ambient temperature (Ge target with Sn chips)",
   "initial_strain_state": "amorphous"
  },
  "process": {
   "mode": "single_anneal",
   "anneal_temperatures_C": [
    250
   ],
   "atmosphere": "TEM vacuum",
   "times_s": null,
   "ramp": null,
   "implant": null,
   "other": "annealed then cooled to RT (sample 7)"
  },
  "observable": "Sn_precipitate_detected (0/1) at crystallization",
  "unit": "dimensionless",
  "x_quantity": "temperature_C",
  "points": [
   [
    250,
    0,
    null
   ]
  ],
  "extraction_method": "text",
  "notes": "before_after style single anneal: crystallized at 250 C with Sn substitutional, no secondary phase during anneal or after cooling."
 },
 {
  "series_id": "higashiyama2019_sn_precip_2",
  "doi": "10.1063/1.5086480",
  "source_sentence_or_figure": "A diffraction pattern of the 40.9 at. % Sn specimen crystallized at 120 C is shown in Fig. 4(c). ... a new weak halo ring is observed just outside the 111 ring",
  "material": {
   "composition": "amorphous Ge(1-x)Sn(x), x=0.409 as-sputtered (EDX)",
   "sn_fraction": 0.409,
   "si_fraction": null,
   "film_thickness_nm": 40,
   "substrate": "free-standing film on Mo TEM grid (deposited on cleaved NaCl, floated off in water)",
   "growth": "RF magnetron sputtering at ambient temperature (Ge target with Sn chips)",
   "initial_strain_state": "amorphous"
  },
  "process": {
   "mode": "single_anneal",
   "anneal_temperatures_C": [
    120
   ],
   "atmosphere": "TEM vacuum",
   "times_s": null,
   "ramp": null,
   "implant": null,
   "other": "annealed then cooled to RT (sample 8)"
  },
  "observable": "Sn_precipitate_detected (0/1) at crystallization",
  "unit": "dimensionless",
  "x_quantity": "temperature_C",
  "points": [
   [
    120,
    1,
    null
   ]
  ],
  "extraction_method": "text",
  "notes": "before_after style single anneal: molten Sn halo at 120 C (below eutectic, attributed to nanoscale melting point depression), beta-Sn Bragg spots after cooling to RT."
 },
 {
  "series_id": "higashiyama2019_win_1_1",
  "doi": "10.1063/1.5086480",
  "source_sentence_or_figure": "From the lattice parameter [0.574(2) nm: the last digit contains an error], the Sn concentration was estimated to be ~10 at. %.",
  "material": {
   "composition": "amorphous Ge(1-x)Sn(x), x=0.120 as-sputtered (EDX)",
   "sn_fraction": 0.12,
   "si_fraction": null,
   "film_thickness_nm": 40,
   "substrate": "free-standing film on Mo TEM grid (deposited on cleaved NaCl, floated off in water)",
   "growth": "RF magnetron sputtering at ambient temperature (Ge target with Sn chips)",
   "initial_strain_state": "amorphous"
  },
  "process": {
   "mode": "single_anneal",
   "anneal_temperatures_C": [
    400
   ],
   "atmosphere": "TEM vacuum (heating holder)",
   "times_s": [
    3600
   ],
   "ramp": null,
   "implant": null,
   "other": "anneal inside the temperature window of Fig. 6"
  },
  "observable": "lattice_parameter",
  "unit": "nm",
  "x_quantity": "time_s",
  "points": [
   [
    3600,
    0.574,
    0.002
   ]
  ],
  "extraction_method": "text",
  "notes": "before_after: amorphous as-sputtered vs one anneal at 400 C. Grain size 30-50 nm (Fig. 8b), entered as 40 +/- 10; very few weak beta-Sn spots."
 },
 {
  "series_id": "higashiyama2019_win_1_2",
  "doi": "10.1063/1.5086480",
  "source_sentence_or_figure": "From the lattice parameter [0.574(2) nm: the last digit contains an error], the Sn concentration was estimated to be ~10 at. %.",
  "material": {
   "composition": "amorphous Ge(1-x)Sn(x), x=0.120 as-sputtered (EDX)",
   "sn_fraction": 0.12,
   "si_fraction": null,
   "film_thickness_nm": 40,
   "substrate": "free-standing film on Mo TEM grid (deposited on cleaved NaCl, floated off in water)",
   "growth": "RF magnetron sputtering at ambient temperature (Ge target with Sn chips)",
   "initial_strain_state": "amorphous"
  },
  "process": {
   "mode": "single_anneal",
   "anneal_temperatures_C": [
    400
   ],
   "atmosphere": "TEM vacuum (heating holder)",
   "times_s": [
    3600
   ],
   "ramp": null,
   "implant": null,
   "other": "anneal inside the temperature window of Fig. 6"
  },
  "observable": "substitutional_Sn_concentration_Vegard",
  "unit": "at.%",
  "x_quantity": "time_s",
  "points": [
   [
    3600,
    10,
    null
   ]
  ],
  "extraction_method": "text",
  "notes": "before_after: amorphous as-sputtered vs one anneal at 400 C. Grain size 30-50 nm (Fig. 8b), entered as 40 +/- 10; very few weak beta-Sn spots."
 },
 {
  "series_id": "higashiyama2019_win_1_3",
  "doi": "10.1063/1.5086480",
  "source_sentence_or_figure": "The bright-field TEM image corresponding to the diffraction pattern reveals the formation of GeSn grains with sizes of 30-50 nm [Fig. 8(b)].",
  "material": {
   "composition": "amorphous Ge(1-x)Sn(x), x=0.120 as-sputtered (EDX)",
   "sn_fraction": 0.12,
   "si_fraction": null,
   "film_thickness_nm": 40,
   "substrate": "free-standing film on Mo TEM grid (deposited on cleaved NaCl, floated off in water)",
   "growth": "RF magnetron sputtering at ambient temperature (Ge target with Sn chips)",
   "initial_strain_state": "amorphous"
  },
  "process": {
   "mode": "single_anneal",
   "anneal_temperatures_C": [
    400
   ],
   "atmosphere": "TEM vacuum (heating holder)",
   "times_s": [
    3600
   ],
   "ramp": null,
   "implant": null,
   "other": "anneal inside the temperature window of Fig. 6"
  },
  "observable": "grain_size",
  "unit": "nm",
  "x_quantity": "time_s",
  "points": [
   [
    3600,
    40,
    10
   ]
  ],
  "extraction_method": "text",
  "notes": "before_after: amorphous as-sputtered vs one anneal at 400 C. Grain size 30-50 nm (Fig. 8b), entered as 40 +/- 10; very few weak beta-Sn spots."
 },
 {
  "series_id": "higashiyama2019_win_2_1",
  "doi": "10.1063/1.5086480",
  "source_sentence_or_figure": "The lattice parameter was estimated to be 0.570(5) nm, which corresponds to a Sn concentration of ~6 at. %.",
  "material": {
   "composition": "amorphous Ge(1-x)Sn(x), x=0.063 as-sputtered (EDX)",
   "sn_fraction": 0.063,
   "si_fraction": null,
   "film_thickness_nm": 40,
   "substrate": "free-standing film on Mo TEM grid (deposited on cleaved NaCl, floated off in water)",
   "growth": "RF magnetron sputtering at ambient temperature (Ge target with Sn chips)",
   "initial_strain_state": "amorphous"
  },
  "process": {
   "mode": "single_anneal",
   "anneal_temperatures_C": [
    400
   ],
   "atmosphere": "TEM vacuum (heating holder)",
   "times_s": [
    7200
   ],
   "ramp": null,
   "implant": null,
   "other": "anneal inside the temperature window of Fig. 6"
  },
  "observable": "lattice_parameter",
  "unit": "nm",
  "x_quantity": "time_s",
  "points": [
   [
    7200,
    0.57,
    0.005
   ]
  ],
  "extraction_method": "text",
  "notes": "before_after: amorphous as-sputtered vs one anneal at 400 C. Grain size ~200 nm (Fig. 9b); Sn Bragg spots very weak."
 },
 {
  "series_id": "higashiyama2019_win_2_2",
  "doi": "10.1063/1.5086480",
  "source_sentence_or_figure": "The lattice parameter was estimated to be 0.570(5) nm, which corresponds to a Sn concentration of ~6 at. %.",
  "material": {
   "composition": "amorphous Ge(1-x)Sn(x), x=0.063 as-sputtered (EDX)",
   "sn_fraction": 0.063,
   "si_fraction": null,
   "film_thickness_nm": 40,
   "substrate": "free-standing film on Mo TEM grid (deposited on cleaved NaCl, floated off in water)",
   "growth": "RF magnetron sputtering at ambient temperature (Ge target with Sn chips)",
   "initial_strain_state": "amorphous"
  },
  "process": {
   "mode": "single_anneal",
   "anneal_temperatures_C": [
    400
   ],
   "atmosphere": "TEM vacuum (heating holder)",
   "times_s": [
    7200
   ],
   "ramp": null,
   "implant": null,
   "other": "anneal inside the temperature window of Fig. 6"
  },
  "observable": "substitutional_Sn_concentration_Vegard",
  "unit": "at.%",
  "x_quantity": "time_s",
  "points": [
   [
    7200,
    6,
    null
   ]
  ],
  "extraction_method": "text",
  "notes": "before_after: amorphous as-sputtered vs one anneal at 400 C. Grain size ~200 nm (Fig. 9b); Sn Bragg spots very weak."
 },
 {
  "series_id": "higashiyama2019_win_2_3",
  "doi": "10.1063/1.5086480",
  "source_sentence_or_figure": "The corresponding bright-field image reveals the formation of GeSn grains with a size of ~200 nm.",
  "material": {
   "composition": "amorphous Ge(1-x)Sn(x), x=0.063 as-sputtered (EDX)",
   "sn_fraction": 0.063,
   "si_fraction": null,
   "film_thickness_nm": 40,
   "substrate": "free-standing film on Mo TEM grid (deposited on cleaved NaCl, floated off in water)",
   "growth": "RF magnetron sputtering at ambient temperature (Ge target with Sn chips)",
   "initial_strain_state": "amorphous"
  },
  "process": {
   "mode": "single_anneal",
   "anneal_temperatures_C": [
    400
   ],
   "atmosphere": "TEM vacuum (heating holder)",
   "times_s": [
    7200
   ],
   "ramp": null,
   "implant": null,
   "other": "anneal inside the temperature window of Fig. 6"
  },
  "observable": "grain_size",
  "unit": "nm",
  "x_quantity": "time_s",
  "points": [
   [
    7200,
    200,
    null
   ]
  ],
  "extraction_method": "text",
  "notes": "before_after: amorphous as-sputtered vs one anneal at 400 C. Grain size ~200 nm (Fig. 9b); Sn Bragg spots very weak."
 },
 {
  "series_id": "lieten2014_Sn_1",
  "doi": "10.1149/2.0091412jss",
  "source_sentence_or_figure": "Table I",
  "material": {
   "composition": "Ge(1-x)Sn(x), nominal Sn/(Ge+Sn) flux ratio 4.5%",
   "sn_fraction": 0.045,
   "si_fraction": null,
   "film_thickness_nm": 63,
   "substrate": "Si(111), 2000-4000 Ohm cm",
   "growth": "UHV co-evaporation from effusion cells with N2 flux (BEP ~2e-5 Torr) at about 10 C (amorphous deposition); Ga ~2.6e18 cm-3 from Ge source",
   "initial_strain_state": "amorphous as deposited"
  },
  "process": {
   "mode": "single_anneal",
   "anneal_temperatures_C": [
    500
   ],
   "atmosphere": "N2",
   "times_s": [
    60
   ],
   "ramp": null,
   "implant": null,
   "other": "solid phase epitaxy (SPE) anneal"
  },
  "observable": "Sn_content_RBS",
  "unit": "%",
  "x_quantity": "temperature_C",
  "points": [
   [
    10,
    5.0,
    0.5
   ],
   [
    500,
    4.9,
    0.5
   ]
  ],
  "extraction_method": "table",
  "notes": "before_after: first point = as-deposited amorphous (deposition temperature about 10 C used as x), second = after 500 C 1 min N2 SPE anneal.  Table I thickness 63 nm for both a- and c-GeSn(4.5%); text gives 66 nm and 63 nm."
 },
 {
  "series_id": "lieten2014_Raman_2",
  "doi": "10.1149/2.0091412jss",
  "source_sentence_or_figure": "Table I",
  "material": {
   "composition": "Ge(1-x)Sn(x), nominal Sn/(Ge+Sn) flux ratio 4.5%",
   "sn_fraction": 0.045,
   "si_fraction": null,
   "film_thickness_nm": 63,
   "substrate": "Si(111), 2000-4000 Ohm cm",
   "growth": "UHV co-evaporation from effusion cells with N2 flux (BEP ~2e-5 Torr) at about 10 C (amorphous deposition); Ga ~2.6e18 cm-3 from Ge source",
   "initial_strain_state": "amorphous as deposited"
  },
  "process": {
   "mode": "single_anneal",
   "anneal_temperatures_C": [
    500
   ],
   "atmosphere": "N2",
   "times_s": [
    60
   ],
   "ramp": null,
   "implant": null,
   "other": "solid phase epitaxy (SPE) anneal"
  },
