Repository: Sparks-Ackolf-HOLAR-Autonomous-Labs/CircSDL_History

## Files

| File | Content |
|---|---|
| `series.json` | 163 series. Each records the material, process recipe, observable, unit, points `[x, value, uncertainty]`, extraction method and the verbatim source sentence or figure panel |
| `sources.csv` | 33 sources examined: Crossref title, first author, year and venue as Crossref returns them, open-access flag, number of series, and what each source was used for |
| `../../second_system/asta/q103_*.json` to `q131_*.json` | raw Asta search, snippet and batch-lookup results for this stage |

Extraction methods across the 163 series: 56 from text, 43 from tables and 64
read from figures by eye. Each figure-read series records its reading

File: p4_tskg/T3_insitu/series.json (part 5 of 6)
  },
  "process": {
   "mode": "isochronal",
   "anneal_temperatures_C": [
  "observable": "Raman_GeGe_shift_vs_bulk_Ge",
  "unit": "cm-1",
  "x_quantity": "temperature_C",
  "points": [
   [
    10,
    -28.0,
    0.1
   ],
   [
    500,
    -5.1,
    0.1
   ]
  ],
  "extraction_method": "table",
  "notes": "before_after: first point = as-deposited amorphous (deposition temperature about 10 C used as x), second = after 500 C 1 min N2 SPE anneal.  Table I thickness 63 nm for both a- and c-GeSn(4.5%); text gives 66 nm and 63 nm."
 },
 {
  "series_id": "lieten2014_SnGe_3",
  "doi": "10.1149/2.0091412jss",
  "source_sentence_or_figure": "Table I",
  "material": {
   "composition": "Ge(1-x)Sn(x), nominal Sn/(Ge+Sn) flux ratio 4.5%",
   "sn_fraction": 0.045,
   "si_fraction": null,
   "film_thickness_nm": 63,
   "substrate": "Si(111), 2000-4000 Ohm cm",
   "growth": "UHV co-evaporation from effusion cells with N2 flux (BEP ~2e-5 Torr) at about 10 C (amorphous deposition); Ga ~2.6e18 cm-3 from Ge source",
   "initial_strain_state": "amorphous as deposited"
  },
  "process": {
   "mode": "single_anneal",
   "anneal_temperatures_C": [
    500
   ],
   "atmosphere": "N2",
   "times_s": [
    60
   ],
   "ramp": null,
   "implant": null,
   "other": "solid phase epitaxy (SPE) anneal"
  },
  "observable": "Sn-Ge_bond_length_EXAFS",
  "unit": "Angstrom",
  "x_quantity": "temperature_C",
  "points": [
   [
    10,
    2.65,
    0.05
   ],
   [
    500,
    2.6,
    0.05
   ]
  ],
  "extraction_method": "table",
  "notes": "before_after: first point = as-deposited amorphous (deposition temperature about 10 C used as x), second = after 500 C 1 min N2 SPE anneal.  Table I thickness 63 nm for both a- and c-GeSn(4.5%); text gives 66 nm and 63 nm."
 },
 {
  "series_id": "lieten2014_Sn_4",
  "doi": "10.1149/2.0091412jss",
  "source_sentence_or_figure": "Table I",
  "material": {
   "composition": "Ge(1-x)Sn(x), nominal Sn/(Ge+Sn) flux ratio 4.5%",
   "sn_fraction": 0.045,
   "si_fraction": null,
   "film_thickness_nm": 63,
   "substrate": "Si(111), 2000-4000 Ohm cm",
   "growth": "UHV co-evaporation from effusion cells with N2 flux (BEP ~2e-5 Torr) at about 10 C (amorphous deposition); Ga ~2.6e18 cm-3 from Ge source",
   "initial_strain_state": "amorphous as deposited"
  },
  "process": {
   "mode": "single_anneal",
   "anneal_temperatures_C": [
    500
   ],
   "atmosphere": "N2",
   "times_s": [
    60
   ],
   "ramp": null,
   "implant": null,
   "other": "solid phase epitaxy (SPE) anneal"
  },
  "observable": "Sn_content_XRD_RSM",
  "unit": "%",
  "x_quantity": "temperature_C",
  "points": [
   [
    500,
    4.1,
    0.7
   ]
  ],
  "extraction_method": "table",
  "notes": "Measured only on the crystallized layer (500 C, 1 min, N2). Table I gives +/-0.7; text quotes a measurement error of +/-0.1% plus a model error (Vegard) that underestimates Sn by 0.7%. RSM Sn (substitutional) far below RBS total Sn for nominal 11.3% (3.9% vs 13.7%): 'a large fraction of the Sn atoms is not incorporated substitutionally'. Table I thickness 63 nm for both a- and c-GeSn(4.5%); text gives 66 nm and 63 nm."
 },
 {
  "series_id": "lieten2014_in_5",
  "doi": "10.1149/2.0091412jss",
  "source_sentence_or_figure": "Table I",
  "material": {
   "composition": "Ge(1-x)Sn(x), nominal Sn/(Ge+Sn) flux ratio 4.5%",
   "sn_fraction": 0.045,
   "si_fraction": null,
   "film_thickness_nm": 63,
   "substrate": "Si(111), 2000-4000 Ohm cm",
   "growth": "UHV co-evaporation from effusion cells with N2 flux (BEP ~2e-5 Torr) at about 10 C (amorphous deposition); Ga ~2.6e18 cm-3 from Ge source",
   "initial_strain_state": "amorphous as deposited"
  },
  "process": {
   "mode": "single_anneal",
   "anneal_temperatures_C": [
    500
   ],
   "atmosphere": "N2",
   "times_s": [
    60
   ],
   "ramp": null,
   "implant": null,
   "other": "solid phase epitaxy (SPE) anneal"
  },
  "observable": "in_plane_lattice_spacing_XRD",
  "unit": "Angstrom",
  "x_quantity": "temperature_C",
  "points": [
   [
    500,
    5.709,
    0.001
   ]
  ],
  "extraction_method": "table",
  "notes": "Measured only on the crystallized layer (500 C, 1 min, N2).  Table I thickness 63 nm for both a- and c-GeSn(4.5%); text gives 66 nm and 63 nm."
 },
 {
  "series_id": "lieten2014_average_6",
  "doi": "10.1149/2.0091412jss",
  "source_sentence_or_figure": "Table I",
  "material": {
   "composition": "Ge(1-x)Sn(x), nominal Sn/(Ge+Sn) flux ratio 4.5%",
   "sn_fraction": 0.045,
   "si_fraction": null,
   "film_thickness_nm": 63,
   "substrate": "Si(111), 2000-4000 Ohm cm",
   "growth": "UHV co-evaporation from effusion cells with N2 flux (BEP ~2e-5 Torr) at about 10 C (amorphous deposition); Ga ~2.6e18 cm-3 from Ge source",
   "initial_strain_state": "amorphous as deposited"
  },
  "process": {
   "mode": "single_anneal",
   "anneal_temperatures_C": [
    500
   ],
   "atmosphere": "N2",
   "times_s": [
    60
   ],
   "ramp": null,
   "implant": null,
   "other": "solid phase epitaxy (SPE) anneal"
  },
  "observable": "average_bond_length_XRD",
  "unit": "Angstrom",
  "x_quantity": "temperature_C",
  "points": [
   [
    500,
    2.472,
    0.001
   ]
  ],
  "extraction_method": "table",
  "notes": "Measured only on the crystallized layer (500 C, 1 min, N2).  Table I thickness 63 nm for both a- and c-GeSn(4.5%); text gives 66 nm and 63 nm."
 },
 {
  "series_id": "lieten2014_in_7",
  "doi": "10.1149/2.0091412jss",
  "source_sentence_or_figure": "Table I",
  "material": {
   "composition": "Ge(1-x)Sn(x), nominal Sn/(Ge+Sn) flux ratio 4.5%",
   "sn_fraction": 0.045,
   "si_fraction": null,
   "film_thickness_nm": 63,
   "substrate": "Si(111), 2000-4000 Ohm cm",
   "growth": "UHV co-evaporation from effusion cells with N2 flux (BEP ~2e-5 Torr) at about 10 C (amorphous deposition); Ga ~2.6e18 cm-3 from Ge source",
   "initial_strain_state": "amorphous as deposited"
  },
  "process": {
   "mode": "single_anneal",
   "anneal_temperatures_C": [
    500
   ],
   "atmosphere": "N2",
   "times_s": [
    60
   ],
   "ramp": null,
   "implant": null,
   "other": "solid phase epitaxy (SPE) anneal"
  },
  "observable": "in_plane_strain",
  "unit": "%",
  "x_quantity": "temperature_C",
  "points": [
   [
    500,
    0.29,
    0.02
   ]
  ],
  "extraction_method": "table",
  "notes": "Measured only on the crystallized layer (500 C, 1 min, N2). Tensile, from thermal mismatch on cooling from 500 C (theoretical thermal strain +0.16% for 4.5% Sn). Table I thickness 63 nm for both a- and c-GeSn(4.5%); text gives 66 nm and 63 nm."
 },
 {
  "series_id": "lieten2014_betaSn_8",
  "doi": "10.1149/2.0091412jss",
  "source_sentence_or_figure": "Table I",
  "material": {
   "composition": "Ge(1-x)Sn(x), nominal Sn/(Ge+Sn) flux ratio 4.5%",
   "sn_fraction": 0.045,
   "si_fraction": null,
   "film_thickness_nm": 63,
   "substrate": "Si(111), 2000-4000 Ohm cm",
   "growth": "UHV co-evaporation from effusion cells with N2 flux (BEP ~2e-5 Torr) at about 10 C (amorphous deposition); Ga ~2.6e18 cm-3 from Ge source",
   "initial_strain_state": "amorphous as deposited"
  },
  "process": {
   "mode": "single_anneal",
   "anneal_temperatures_C": [
    500
   ],
   "atmosphere": "N2",
   "times_s": [
    60
   ],
   "ramp": null,
   "implant": null,
   "other": "solid phase epitaxy (SPE) anneal"
  },
  "observable": "beta-Sn_detected_EXAFS (0/1)",
  "unit": "dimensionless",
  "x_quantity": "temperature_C",
  "points": [
   [
    10,
    0,
    null
   ],
   [
    500,
    0,
    null
   ]
  ],
  "extraction_method": "table",
  "notes": "before_after: first point = as-deposited amorphous (deposition temperature about 10 C used as x), second = after 500 C 1 min N2 SPE anneal. Sn-Sn distance 3.01 +/- 0.05 A in annealed 11.3% sample, matching beta-Sn (3.016 A). Table I thickness 63 nm for both a- and c-GeSn(4.5%); text gives 66 nm and 63 nm."
 },
 {
  "series_id": "lieten2014_Sn_9",
  "doi": "10.1149/2.0091412jss",
  "source_sentence_or_figure": "Table I",
  "material": {
   "composition": "Ge(1-x)Sn(x), nominal Sn/(Ge+Sn) flux ratio 11.3%",
   "sn_fraction": 0.113,
   "si_fraction": null,
   "film_thickness_nm": 64,
   "substrate": "Si(111), 2000-4000 Ohm cm",
   "growth": "UHV co-evaporation from effusion cells with N2 flux (BEP ~2e-5 Torr) at about 10 C (amorphous deposition); Ga ~2.6e18 cm-3 from Ge source",
   "initial_strain_state": "amorphous as deposited"
  },
  "process": {
   "mode": "single_anneal",
   "anneal_temperatures_C": [
    500
   ],
   "atmosphere": "N2",
   "times_s": [
    60
   ],
   "ramp": null,
   "implant": null,
   "other": "solid phase epitaxy (SPE) anneal"
  },
  "observable": "Sn_content_RBS",
  "unit": "%",
  "x_quantity": "temperature_C",
  "points": [
   [
    10,
    12.9,
    0.5
   ],
   [
    500,
    13.7,
    0.5
   ]
  ],
  "extraction_method": "table",
  "notes": "before_after: first point = as-deposited amorphous (deposition temperature about 10 C used as x), second = after 500 C 1 min N2 SPE anneal. RBS profile shows higher Sn at the Si interface after anneal, indicating segregation. Thickness 64 nm (amorphous) and 60 nm (crystallized)."
 },
 {
  "series_id": "lieten2014_Raman_10",
  "doi": "10.1149/2.0091412jss",
  "source_sentence_or_figure": "Table I",
  "material": {
   "composition": "Ge(1-x)Sn(x), nominal Sn/(Ge+Sn) flux ratio 11.3%",
   "sn_fraction": 0.113,
   "si_fraction": null,
   "film_thickness_nm": 64,
   "substrate": "Si(111), 2000-4000 Ohm cm",
   "growth": "UHV co-evaporation from effusion cells with N2 flux (BEP ~2e-5 Torr) at about 10 C (amorphous deposition); Ga ~2.6e18 cm-3 from Ge source",
   "initial_strain_state": "amorphous as deposited"
  },
  "process": {
   "mode": "single_anneal",
   "anneal_temperatures_C": [
    500
   ],
   "atmosphere": "N2",
   "times_s": [
    60
   ],
   "ramp": null,
   "implant": null,
   "other": "solid phase epitaxy (SPE) anneal"
  },
  "observable": "Raman_GeGe_shift_vs_bulk_Ge",
  "unit": "cm-1",
  "x_quantity": "temperature_C",
  "points": [
   [
    10,
    -31.3,
    0.1
   ],
   [
    500,
    -5.5,
    0.1
   ]
  ],
  "extraction_method": "table",
  "notes": "before_after: first point = as-deposited amorphous (deposition temperature about 10 C used as x), second = after 500 C 1 min N2 SPE anneal.  Thickness 64 nm (amorphous) and 60 nm (crystallized)."
 },
 {
  "series_id": "lieten2014_SnGe_11",
  "doi": "10.1149/2.0091412jss",
  "source_sentence_or_figure": "Table I",
  "material": {
   "composition": "Ge(1-x)Sn(x), nominal Sn/(Ge+Sn) flux ratio 11.3%",
   "sn_fraction": 0.113,
   "si_fraction": null,
   "film_thickness_nm": 64,
   "substrate": "Si(111), 2000-4000 Ohm cm",
   "growth": "UHV co-evaporation from effusion cells with N2 flux (BEP ~2e-5 Torr) at about 10 C (amorphous deposition); Ga ~2.6e18 cm-3 from Ge source",
   "initial_strain_state": "amorphous as deposited"
  },
  "process": {
   "mode": "single_anneal",
   "anneal_temperatures_C": [
    500
   ],
   "atmosphere": "N2",
   "times_s": [
    60
   ],
   "ramp": null,
   "implant": null,
   "other": "solid phase epitaxy (SPE) anneal"
  },
  "observable": "Sn-Ge_bond_length_EXAFS",
  "unit": "Angstrom",
  "x_quantity": "temperature_C",
  "points": [
   [
    10,
    2.64,
    0.05
   ],
   [
    500,
    2.59,
    0.05
   ]
  ],
  "extraction_method": "table",
  "notes": "before_after: first point = as-deposited amorphous (deposition temperature about 10 C used as x), second = after 500 C 1 min N2 SPE anneal.  Thickness 64 nm (amorphous) and 60 nm (crystallized)."
 },
 {
  "series_id": "lieten2014_Sn_12",
  "doi": "10.1149/2.0091412jss",
  "source_sentence_or_figure": "Table I",
  "material": {
   "composition": "Ge(1-x)Sn(x), nominal Sn/(Ge+Sn) flux ratio 11.3%",
   "sn_fraction": 0.113,
   "si_fraction": null,
   "film_thickness_nm": 64,
   "substrate": "Si(111), 2000-4000 Ohm cm",
   "growth": "UHV co-evaporation from effusion cells with N2 flux (BEP ~2e-5 Torr) at about 10 C (amorphous deposition); Ga ~2.6e18 cm-3 from Ge source",
   "initial_strain_state": "amorphous as deposited"
  },
  "process": {
   "mode": "single_anneal",
   "anneal_temperatures_C": [
    500
   ],
   "atmosphere": "N2",
   "times_s": [
    60
   ],
   "ramp": null,
   "implant": null,
   "other": "solid phase epitaxy (SPE) anneal"
  },
  "observable": "Sn_content_XRD_RSM",
  "unit": "%",
  "x_quantity": "temperature_C",
  "points": [
   [
    500,
    3.9,
    0.7
   ]
  ],
  "extraction_method": "table",
  "notes": "Measured only on the crystallized layer (500 C, 1 min, N2). Table I gives +/-0.7; text quotes a measurement error of +/-0.1% plus a model error (Vegard) that underestimates Sn by 0.7%. RSM Sn (substitutional) far below RBS total Sn for nominal 11.3% (3.9% vs 13.7%): 'a large fraction of the Sn atoms is not incorporated substitutionally'. Thickness 64 nm (amorphous) and 60 nm (crystallized)."
 },
 {
  "series_id": "lieten2014_in_13",
  "doi": "10.1149/2.0091412jss",
  "source_sentence_or_figure": "Table I",
  "material": {
   "composition": "Ge(1-x)Sn(x), nominal Sn/(Ge+Sn) flux ratio 11.3%",
   "sn_fraction": 0.113,
   "si_fraction": null,
   "film_thickness_nm": 64,
   "substrate": "Si(111), 2000-4000 Ohm cm",
   "growth": "UHV co-evaporation from effusion cells with N2 flux (BEP ~2e-5 Torr) at about 10 C (amorphous deposition); Ga ~2.6e18 cm-3 from Ge source",
   "initial_strain_state": "amorphous as deposited"
  },
  "process": {
   "mode": "single_anneal",
   "anneal_temperatures_C": [
    500
   ],
   "atmosphere": "N2",
   "times_s": [
    60
   ],
   "ramp": null,
   "implant": null,
   "other": "solid phase epitaxy (SPE) anneal"
  },
  "observable": "in_plane_lattice_spacing_XRD",
  "unit": "Angstrom",
  "x_quantity": "temperature_C",
  "points": [
   [
    500,
    5.695,
    0.001
   ]
  ],
  "extraction_method": "table",
  "notes": "Measured only on the crystallized layer (500 C, 1 min, N2).  Thickness 64 nm (amorphous) and 60 nm (crystallized)."
 },
 {
  "series_id": "lieten2014_average_14",
  "doi": "10.1149/2.0091412jss",
  "source_sentence_or_figure": "Table I",
  "material": {
   "composition": "Ge(1-x)Sn(x), nominal Sn/(Ge+Sn) flux ratio 11.3%",
   "sn_fraction": 0.113,
   "si_fraction": null,
   "film_thickness_nm": 64,
   "substrate": "Si(111), 2000-4000 Ohm cm",
   "growth": "UHV co-evaporation from effusion cells with N2 flux (BEP ~2e-5 Torr) at about 10 C (amorphous deposition); Ga ~2.6e18 cm-3 from Ge source",
   "initial_strain_state": "amorphous as deposited"
  },
  "process": {
   "mode": "single_anneal",
   "anneal_temperatures_C": [
    500
   ],
   "atmosphere": "N2",
   "times_s": [
    60
   ],
   "ramp": null,
   "implant": null,
   "other": "solid phase epitaxy (SPE) anneal"
  },
  "observable": "average_bond_length_XRD",
  "unit": "Angstrom",
  "x_quantity": "temperature_C",
  "points": [
   [
    500,
    2.466,
    0.001
   ]
  ],
  "extraction_method": "table",
  "notes": "Measured only on the crystallized layer (500 C, 1 min, N2).  Thickness 64 nm (amorphous) and 60 nm (crystallized)."
 },
 {
  "series_id": "lieten2014_in_15",
  "doi": "10.1149/2.0091412jss",
  "source_sentence_or_figure": "Table I",
  "material": {
   "composition": "Ge(1-x)Sn(x), nominal Sn/(Ge+Sn) flux ratio 11.3%",
   "sn_fraction": 0.113,
   "si_fraction": null,
   "film_thickness_nm": 64,
   "substrate": "Si(111), 2000-4000 Ohm cm",
   "growth": "UHV co-evaporation from effusion cells with N2 flux (BEP ~2e-5 Torr) at about 10 C (amorphous deposition); Ga ~2.6e18 cm-3 from Ge source",
   "initial_strain_state": "amorphous as deposited"
  },
  "process": {
   "mode": "single_anneal",
   "anneal_temperatures_C": [
    500
   ],
   "atmosphere": "N2",
   "times_s": [
    60
   ],
   "ramp": null,
   "implant": null,
   "other": "solid phase epitaxy (SPE) anneal"
  },
  "observable": "in_plane_strain",
  "unit": "%",
  "x_quantity": "temperature_C",
  "points": [
   [
    500,
    0.07,
    0.02
   ]
  ],
  "extraction_method": "table",
  "notes": "Measured only on the crystallized layer (500 C, 1 min, N2). Tensile, from thermal mismatch on cooling from 500 C (theoretical thermal strain +0.16% for 4.5% Sn). Thickness 64 nm (amorphous) and 60 nm (crystallized)."
 },
 {
  "series_id": "lieten2014_betaSn_16",
  "doi": "10.1149/2.0091412jss",
  "source_sentence_or_figure": "Table I",
  "material": {
   "composition": "Ge(1-x)Sn(x), nominal Sn/(Ge+Sn) flux ratio 11.3%",
   "sn_fraction": 0.113,
   "si_fraction": null,
   "film_thickness_nm": 64,
   "substrate": "Si(111), 2000-4000 Ohm cm",
   "growth": "UHV co-evaporation from effusion cells with N2 flux (BEP ~2e-5 Torr) at about 10 C (amorphous deposition); Ga ~2.6e18 cm-3 from Ge source",
   "initial_strain_state": "amorphous as deposited"
  },
  "process": {
   "mode": "single_anneal",
   "anneal_temperatures_C": [
    500
   ],
   "atmosphere": "N2",
   "times_s": [
    60
   ],
   "ramp": null,
   "implant": null,
   "other": "solid phase epitaxy (SPE) anneal"
  },
  "observable": "beta-Sn_detected_EXAFS (0/1)",
  "unit": "dimensionless",
  "x_quantity": "temperature_C",
  "points": [
   [
    10,
    0,
    null
   ],
   [
    500,
    1,
    null
   ]
  ],
  "extraction_method": "table",
  "notes": "before_after: first point = as-deposited amorphous (deposition temperature about 10 C used as x), second = after 500 C 1 min N2 SPE anneal. Sn-Sn distance 3.01 +/- 0.05 A in annealed 11.3% sample, matching beta-Sn (3.016 A). Thickness 64 nm (amorphous) and 60 nm (crystallized)."
 },
 {
  "series_id": "lieten2014_bandgap_1",
  "doi": "10.1149/2.0091412jss",
  "source_sentence_or_figure": "The bandgap energy decreases significantly from 0.89 eV (1392 nm) +/- 0.05 eV for the amorphous layer to 0.52 eV (2383 nm) +/- 0.05 eV for crystalline GeSn",
  "material": {
   "composition": "Ge(1-x)Sn(x), nominal Sn/(Ge+Sn) flux ratio 4.5%",
   "sn_fraction": 0.045,
   "si_fraction": null,
   "film_thickness_nm": 37,
   "substrate": "Si(111), 2000-4000 Ohm cm",
   "growth": "UHV co-evaporation from effusion cells with N2 flux (BEP ~2e-5 Torr) at about 10 C (amorphous deposition); Ga ~2.6e18 cm-3 from Ge source",
   "initial_strain_state": "amorphous as deposited"
  },
  "process": {
   "mode": "single_anneal",
   "anneal_temperatures_C": [
    500
   ],
   "atmosphere": "N2",
   "times_s": [
    60
   ],
   "ramp": null,
   "implant": null,
   "other": "solid phase epitaxy (SPE) anneal"
  },
  "observable": "optical_bandgap",
  "unit": "eV",
  "x_quantity": "temperature_C",
  "points": [
   [
    10,
    0.89,
    0.05
   ],
   [
    500,
    0.52,
    0.05
   ]
  ],
  "extraction_method": "text",
  "notes": "before_after. Amorphous value: Tauc gap (indirect, n=2) from ellipsometry on a 37 nm film. Crystalline value is from a 300 nm crystalline film of their earlier work (ref. 15, transmission, direct transition), not the same 37 nm sample."
 },
 {
  "series_id": "lieten2014_EaSnGe_1",
  "doi": "10.1149/2.0091412jss",
  "source_sentence_or_figure": "For the diffusion coefficient D of Sn in Ge we use the reported value of 70 exp(-3.05 eV/kT)",
  "material": {
   "composition": "Sn in crystalline Ge (literature)",
   "sn_fraction": null,
   "si_fraction": null,
   "film_thickness_nm": null,
   "substrate": null,
   "growth": null,
   "initial_strain_state": null
  },
  "process": {
   "mode": "arrhenius_fit",
   "anneal_temperatures_C": null,
   "atmosphere": null,
   "times_s": null,
   "ramp": null,
   "implant": null,
   "other": "quoted literature value (ref. 29), not measured in this paper"
  },
  "observable": "activation_energy_Sn_diffusion",
  "unit": "eV",
  "x_quantity": "none",
  "points": [
   [
    null,
    3.05,
    null
   ]
  ],
  "extraction_method": "text",
  "notes": "D0 = 70 cm2/s (units implied cm2/s). Quoted from ref. 29 and used to estimate a Sn bulk diffusion length of ~1 nm for 600 C, 1 min. Temperature range of validity not stated. Not an original measurement."
 },
 {
  "series_id": "lieten2014_EaGesurf_1",
  "doi": "10.1149/2.0091412jss",
  "source_sentence_or_figure": "As a diffusion coefficient for Sn on Si or Sn on Ge we take the value of diffusion of Ge on Si (2.53 x 10-7 exp(-0.676 +/- 0.03 eV/kT) cm2/s28 ) because no specific information has been reported.",
  "material": {
   "composition": "Ge adatom on Si surface (literature proxy for Sn surface diffusion)",
   "sn_fraction": null,
   "si_fraction": null,
   "film_thickness_nm": null,
   "substrate": "Si",
   "growth": null,
   "initial_strain_state": null
  },
  "process": {
   "mode": "arrhenius_fit",
   "anneal_temperatures_C": null,
   "atmosphere": null,
   "times_s": null,
   "ramp": null,
   "implant": null,
   "other": "quoted literature value (ref. 28), proxy, not measured in this paper"
  },
  "observable": "activation_energy_surface_diffusion_proxy",
  "unit": "eV",
  "x_quantity": "none",
  "points": [
   [
    null,
    0.676,
    0.03
   ]
  ],
  "extraction_method": "text",
  "notes": "D0 = 2.53e-7 cm2/s. Surface (adatom) diffusion of Ge on Si used as a proxy for Sn surface diffusion; gives adatom diffusion length ~800 nm for CVD at 300 C, 100 nm/h vs ~0.3 nm at RT, 1 um/h. Temperature range not stated."
 },
 {
  "series_id": "jia2020_rms_1",
  "doi": "10.1088/1361-6463/abae94",
  "source_sentence_or_figure": "Fig. 1 panel labels (a)-(h)",
  "material": {
   "composition": "Ge(0.92)Sn(0.08) nominal",
   "sn_fraction": 0.08,
   "si_fraction": null,
   "film_thickness_nm": 500,
   "substrate": "250 nm Ge buffer on Si(001), 5 nm Ge cap",
   "growth": "solid source MBE (Veeco Gen 930) at 130-150 C (target 130 C)",
   "initial_strain_state": "partially relaxed, tetragonal compressive; as-grown strain relaxation 45% (Fig. 5d); as-grown RSM bulk lattice 5.691 A, Sn ~4.2% by Vegard (Fig. 4h)"
  },
  "process": {
   "mode": "isochronal",
   "anneal_temperatures_C": [
    300,
    350,
    400,
    450,
    500,
    550,
    600
   ],
   "atmosphere": "N2",
   "times_s": [
    300,
    300,
    300,
    300,
    300,
    300,
    300
   ],
   "ramp": null,
   "implant": null,
   "other": "ex-situ RTA (Solaris 150), separate cleaved pieces per temperature, 50 C steps"
  },
  "observable": "surface_rms_roughness_AFM_10x10um",
  "unit": "nm",
  "x_quantity": "temperature_C",
  "points": [
   [
    130,
    2.6,
    null
   ],
   [
    300,
    2.53,
    null
   ],
   [
    350,
    2.4,
    null
   ],
   [
    400,
    2.9,
    null
   ],
   [
    450,
    2.25,
    null
   ],
   [
    500,
    2.06,
    null
   ],
   [
    550,
    3.1,
    null
   ],
   [
    600,
    10.8,
    null
   ]
  ],
  "extraction_method": "figure_read_by_eye",
  "notes": "As-grown point placed at x = 130 C (target growth temperature; growth fluctuated 130-150 C). Values printed in the AFM panel labels (exact). Cross-hatch from 350 C, clear at 400-500 C; 'broken' surface with black spots (holes from Sn out-diffusion) at 550 and 600 C; milky spots visible by eye at 550 and 600 C."
 },
 {
  "series_id": "jia2020_a004_2",
  "doi": "10.1088/1361-6463/abae94",
  "source_sentence_or_figure": "Fig. 2(b), black squares",
  "material": {
   "composition": "Ge(0.92)Sn(0.08) nominal",
   "sn_fraction": 0.08,
   "si_fraction": null,
   "film_thickness_nm": 500,
   "substrate": "250 nm Ge buffer on Si(001), 5 nm Ge cap",
   "growth": "solid source MBE (Veeco Gen 930) at 130-150 C (target 130 C)",
   "initial_strain_state": "partially relaxed, tetragonal compressive; as-grown strain relaxation 45% (Fig. 5d); as-grown RSM bulk lattice 5.691 A, Sn ~4.2% by Vegard (Fig. 4h)"
  },
  "process": {
   "mode": "isochronal",
   "anneal_temperatures_C": [
    300,
    350,
    400,
    450,
    500,
    550
   ],
   "atmosphere": "N2",
   "times_s": [
    300,
    300,
    300,
    300,
    300,
    300
   ],
   "ramp": null,
   "implant": null,
   "other": "ex-situ RTA (Solaris 150), separate cleaved pieces per temperature, 50 C steps"
  },
  "observable": "growth_direction_lattice_constant_004",
  "unit": "Angstrom",
  "x_quantity": "temperature_C",
  "points": [
   [
    130,
    5.718,
    0.0005
   ],
   [
    300,
    5.718,
    0.0005
   ],
   [
    350,
    5.714,
    0.0005
   ],
   [
    400,
    5.707,
    0.0005
   ],
   [
    450,
    5.705,
    0.0005
   ],
   [
    500,
    5.704,
    0.0005
   ],
   [
    550,
    5.703,
    0.0005
   ]
  ],
  "extraction_method": "figure_read_by_eye",
  "notes": "As-grown point placed at x = 130 C (target growth temperature; growth fluctuated 130-150 C). From symmetric (004) omega-2theta scans. Read to +/-0.0005 A (minor tick 0.001 A). No 600 C point: 'The signal of the sample annealed at 600 C was completely lost presumably because metallic beta-Sn clusters on the surface absorbed the x-rays'."
 },
 {
  "series_id": "jia2020_amp_3",
  "doi": "10.1088/1361-6463/abae94",
  "source_sentence_or_figure": "Fig. 2(b), red triangles (right red axis)",
  "material": {
   "composition": "Ge(0.92)Sn(0.08) nominal",
   "sn_fraction": 0.08,
   "si_fraction": null,
   "film_thickness_nm": 500,
   "substrate": "250 nm Ge buffer on Si(001), 5 nm Ge cap",
   "growth": "solid source MBE (Veeco Gen 930) at 130-150 C (target 130 C)",
   "initial_strain_state": "partially relaxed, tetragonal compressive; as-grown strain relaxation 45% (Fig. 5d); as-grown RSM bulk lattice 5.691 A, Sn ~4.2% by Vegard (Fig. 4h)"
  },
  "process": {
   "mode": "isochronal",
   "anneal_temperatures_C": [
    300,
    350,
    400,
    450,
    500,
    550
   ],
   "atmosphere": "N2",
   "times_s": [
    300,
    300,
    300,
    300,
    300,
    300
   ],
   "ramp": null,
   "implant": null,
   "other": "ex-situ RTA (Solaris 150), separate cleaved pieces per temperature, 50 C steps"
  },
  "observable": "XRD_GeSn_peak_amplitude_normalised",
  "unit": "arb. units",
  "x_quantity": "temperature_C",
  "points": [
   [
    130,
    0.0735,
    0.002
   ],
   [
    300,
    0.1166,
    0.002
   ],
   [
    350,
    0.0582,
    0.002
   ],
   [
    400,
    0.0132,
    0.002
   ],
   [
    450,
    0.0265,
    0.002
   ],
   [
    500,
    0.0315,
    0.002
   ],
   [
    550,
    0.0372,
    0.002
   ]
  ],
  "extraction_method": "figure_read_by_eye",
  "notes": "As-grown point placed at x = 130 C (target growth temperature; growth fluctuated 130-150 C). Normalised (004) GeSn peak amplitude; read to +/-0.002. Text: 300 C signal increased by 58%; decrease at 350-400 C; recovery from 450 C to about half the as-grown level."
 },
 {
  "series_id": "jia2020_int_4",
  "doi": "10.1088/1361-6463/abae94",
  "source_sentence_or_figure": "Fig. 2(b), blue dots (right blue axis)",
  "material": {
   "composition": "Ge(0.92)Sn(0.08) nominal",
   "sn_fraction": 0.08,
   "si_fraction": null,
   "film_thickness_nm": 500,
   "substrate": "250 nm Ge buffer on Si(001), 5 nm Ge cap",
   "growth": "solid source MBE (Veeco Gen 930) at 130-150 C (target 130 C)",
   "initial_strain_state": "partially relaxed, tetragonal compressive; as-grown strain relaxation 45% (Fig. 5d); as-grown RSM bulk lattice 5.691 A, Sn ~4.2% by Vegard (Fig. 4h)"
  },
  "process": {
   "mode": "isochronal",
   "anneal_temperatures_C": [
    300,
    350,
    400,
    450,
    500,
    550
   ],
   "atmosphere": "N2",
   "times_s": [
    300,
    300,
    300,
    300,
    300,
    300
   ],
   "ramp": null,
   "implant": null,
   "other": "ex-situ RTA (Solaris 150), separate cleaved pieces per temperature, 50 C steps"
  },
  "observable": "XRD_GeSn_peak_integral_intensity",
  "unit": "arb. units",
  "x_quantity": "temperature_C",
  "points": [
   [
    130,
    55.9,
    1.0
   ],
   [
    300,
    87.9,
    1.0
   ],
   [
    350,
    43.9,
    1.0
   ],
   [
    400,
    25.6,
    1.0
   ],
   [
    450,
    54.9,
    1.0
   ],
   [
    500,
    61.3,
    1.0
   ],
   [
    550,
    73.5,
    1.0
   ]
  ],
  "extraction_method": "figure_read_by_eye",
  "notes": "As-grown point placed at x = 130 C (target growth temperature; growth fluctuated 130-150 C). Read to +/-1 (minor tick 5). Ratio 300 C / as-grown = 1.57, consistent with the 58% increase stated in text."
 },
 {
  "series_id": "jia2020_abulk_5",
  "doi": "10.1088/1361-6463/abae94",
  "source_sentence_or_figure": "Fig. 4(h), left axis",
  "material": {
   "composition": "Ge(0.92)Sn(0.08) nominal",
   "sn_fraction": 0.08,
   "si_fraction": null,
   "film_thickness_nm": 500,
   "substrate": "250 nm Ge buffer on Si(001), 5 nm Ge cap",
   "growth": "solid source MBE (Veeco Gen 930) at 130-150 C (target 130 C)",
   "initial_strain_state": "partially relaxed, tetragonal compressive; as-grown strain relaxation 45% (Fig. 5d); as-grown RSM bulk lattice 5.691 A, Sn ~4.2% by Vegard (Fig. 4h)"
  },
  "process": {
   "mode": "isochronal",
   "anneal_temperatures_C": [
    300,
    350,
    400,
    450,
    500,
    550,
    600
   ],
   "atmosphere": "N2",
   "times_s": [
    300,
    300,
    300,
    300,
    300,
    300,
    300
   ],
   "ramp": null,
   "implant": null,
   "other": "ex-situ RTA (Solaris 150), separate cleaved pieces per temperature, 50 C steps"
  },
  "observable": "relaxed_bulk_lattice_constant_RSM",
  "unit": "Angstrom",
  "x_quantity": "temperature_C",
  "points": [
   [
    130,
    5.691,
    0.0003
   ],
   [
    300,
    5.689,
    0.0003
   ],
   [
    350,
    5.693,
    0.0003
   ],
   [
    400,
    5.697,
    0.0003
   ],
   [
    450,
    5.698,
    0.0003
   ],
   [
    500,
    5.699,
    0.0003
   ],
   [
    550,
    5.7,
    0.0003
   ],
   [
    600,
    5.697,
    0.0003
   ]
  ],
  "extraction_method": "figure_read_by_eye",
  "notes": "As-grown point placed at x = 130 C (target growth temperature; growth fluctuated 130-150 C). Bulk lattice from (224) RSM via a_b = (a_g + 2 a_i mu)/(1 + 2 mu), mu = 0.28. As-grown value is the dashed line. Read to +/-0.0003 A (minor tick 0.001 A, points sit on gridlines)."
 },
 {
  "series_id": "jia2020_xsn_6",
  "doi": "10.1088/1361-6463/abae94",
  "source_sentence_or_figure": "Fig. 4(h), right axis",
  "material": {
   "composition": "Ge(0.92)Sn(0.08) nominal",
   "sn_fraction": 0.08,
   "si_fraction": null,
   "film_thickness_nm": 500,
   "substrate": "250 nm Ge buffer on Si(001), 5 nm Ge cap",
   "growth": "solid source MBE (Veeco Gen 930) at 130-150 C (target 130 C)",
   "initial_strain_state": "partially relaxed, tetragonal compressive; as-grown strain relaxation 45% (Fig. 5d); as-grown RSM bulk lattice 5.691 A, Sn ~4.2% by Vegard (Fig. 4h)"
  },
  "process": {
   "mode": "isochronal",
   "anneal_temperatures_C": [
    300,
    350,
    400,
    450,
    500,
    550,
    600
   ],
   "atmosphere": "N2",
   "times_s": [
    300,
    300,
    300,
    300,
    300,
    300,
    300
   ],
   "ramp": null,
   "implant": null,
   "other": "ex-situ RTA (Solaris 150), separate cleaved pieces per temperature, 50 C steps"
  },
  "observable": "Sn_composition_Vegard_from_RSM",
  "unit": "%",
  "x_quantity": "temperature_C",
  "points": [
   [
    130,
    4.17,
    0.05
   ],
   [
    300,
    3.9,
    0.05
   ],
   [
    350,
    4.45,
    0.05
   ],
   [
    400,
    4.99,
    0.05
   ],
   [
    450,
    5.13,
    0.05
   ],
   [
    500,
    5.26,
    0.05
   ],
   [
    550,
    5.4,
    0.05
   ],
   [
    600,
    4.99,
    0.05
   ]
  ],
  "extraction_method": "figure_read_by_eye",
  "notes": "As-grown point placed at x = 130 C (target growth temperature; growth fluctuated 130-150 C). Sn composition from the RSM bulk lattice via Vegard's law (right axis of Fig. 4h). Read to +/-0.05%. Text: 'a final Sn composition of 5% was found'. Composition well below the nominal 8%; increases with T up to 550 C (attributed in part to vacancy-Sn interaction), drops at 600 C."
 },
 {
  "series_id": "jia2020_ain_7",
  "doi": "10.1088/1361-6463/abae94",
  "source_sentence_or_figure": "Fig. 5(b), x-coordinate",
  "material": {
   "composition": "Ge(0.92)Sn(0.08) nominal",
   "sn_fraction": 0.08,
   "si_fraction": null,
   "film_thickness_nm": 500,
   "substrate": "250 nm Ge buffer on Si(001), 5 nm Ge cap",
   "growth": "solid source MBE (Veeco Gen 930) at 130-150 C (target 130 C)",
   "initial_strain_state": "partially relaxed, tetragonal compressive; as-grown strain relaxation 45% (Fig. 5d); as-grown RSM bulk lattice 5.691 A, Sn ~4.2% by Vegard (Fig. 4h)"
  },
  "process": {
   "mode": "isochronal",
   "anneal_temperatures_C": [
    300,
    350,
    400,
    450,
    500,
    550,
    600
   ],
   "atmosphere": "N2",
   "times_s": [
    300,
    300,
    300,
    300,
    300,
    300,
    300
   ],
   "ramp": null,
   "implant": null,
   "other": "ex-situ RTA (Solaris 150), separate cleaved pieces per temperature, 50 C steps"
  },
  "observable": "in_plane_lattice_constant_RSM",
  "unit": "Angstrom",
  "x_quantity": "temperature_C",
  "points": [
   [
    130,
    5.6731,
    0.0005
   ],
   [
    300,
    5.6685,
    0.0005
   ],
   [
    350,
    5.679,
    0.0005
   ],
   [
    400,
    5.6876,
    0.0005
   ],
   [
    450,
    5.6923,
    0.0005
   ],
   [
    500,
    5.6943,
    0.0005
   ],
   [
    550,
    5.6962,
    0.0005
   ],
   [
    600,
    5.6904,
    0.0005
   ]
  ],
  "extraction_method": "figure_read_by_eye",
  "notes": "As-grown point placed at x = 130 C (target growth temperature; growth fluctuated 130-150 C). From (224) RSM. Read to +/-0.0005 A; point identity taken from the temperature labels next to each diamond (450, 500, 550 and 600 C points are closely spaced). Text: in-plane lattice grows 350-550 C; 300 and 600 C cause in-plane shrinkage."
 },
 {
  "series_id": "jia2020_agr_8",
  "doi": "10.1088/1361-6463/abae94",
  "source_sentence_or_figure": "Fig. 5(b), y-coordinate",
  "material": {
   "composition": "Ge(0.92)Sn(0.08) nominal",
   "sn_fraction": 0.08,
   "si_fraction": null,
   "film_thickness_nm": 500,
   "substrate": "250 nm Ge buffer on Si(001), 5 nm Ge cap",
   "growth": "solid source MBE (Veeco Gen 930) at 130-150 C (target 130 C)",
   "initial_strain_state": "partially relaxed, tetragonal compressive; as-grown strain relaxation 45% (Fig. 5d); as-grown RSM bulk lattice 5.691 A, Sn ~4.2% by Vegard (Fig. 4h)"
  },
  "process": {
   "mode": "isochronal",
   "anneal_temperatures_C": [
    300,
    350,
    400,
    450,
    500,
    550,
    600
   ],
   "atmosphere": "N2",
   "times_s": [
    300,
    300,
    300,
    300,
    300,
    300,
    300
   ],
   "ramp": null,
   "implant": null,
   "other": "ex-situ RTA (Solaris 150), separate cleaved pieces per temperature, 50 C steps"
  },
  "observable": "growth_direction_lattice_constant_RSM",
  "unit": "Angstrom",
  "x_quantity": "temperature_C",
  "points": [
   [
    130,
    5.7019,
    0.0005
   ],
   [
    300,
    5.7009,
    0.0005
   ],
   [
    350,
    5.7019,
    0.0005
   ],
   [
    400,
    5.7009,
    0.0005
   ],
   [
    450,
    5.7009,
    0.0005
   ],
   [
    500,
    5.7009,
    0.0005
   ],
   [
    550,
    5.7019,
    0.0005
   ],
   [
    600,
    5.7009,
    0.0005
   ]
  ],
  "extraction_method": "figure_read_by_eye",
  "notes": "As-grown point placed at x = 130 C (target growth temperature; growth fluctuated 130-150 C). From (224) RSM. Read to +/-0.0005 A; text: 'growth-direction lattice constants are rather stable'."
 },
 {
  "series_id": "jia2020_relax_9",
  "doi": "10.1088/1361-6463/abae94",
  "source_sentence_or_figure": "Fig. 5(d)",
  "material": {
   "composition": "Ge(0.92)Sn(0.08) nominal",
   "sn_fraction": 0.08,
   "si_fraction": null,
   "film_thickness_nm": 500,
   "substrate": "250 nm Ge buffer on Si(001), 5 nm Ge cap",
   "growth": "solid source MBE (Veeco Gen 930) at 130-150 C (target 130 C)",
   "initial_strain_state": "partially relaxed, tetragonal compressive; as-grown strain relaxation 45% (Fig. 5d); as-grown RSM bulk lattice 5.691 A, Sn ~4.2% by Vegard (Fig. 4h)"
  },
  "process": {
   "mode": "isochronal",
   "anneal_temperatures_C": [
    300,
    350,
    400,
    450,
    500,
    550,
    600
   ],
   "atmosphere": "N2",
   "times_s": [
    300,
    300,
    300,
    300,
    300,
    300,
    300
   ],
   "ramp": null,
   "implant": null,
   "other": "ex-situ RTA (Solaris 150), separate cleaved pieces per temperature, 50 C steps"
  },
  "observable": "strain_relaxation_degree",
  "unit": "%",
  "x_quantity": "temperature_C",
  "points": [
   [
    130,
    45,
    null
   ],
   [
    300,
    32.6,
    1.0
   ],
   [
    350,
    48.8,
    1.0
   ],
   [
    400,
    74.9,
    1.0
   ],
   [
    450,
    86.3,
    1.0
   ],
   [
    500,
    90.0,
    1.0
   ],
   [
    550,
    93.0,
    1.0
   ],
   [
    600,
    85.3,
    1.0
   ]
  ],
  "extraction_method": "figure_read_by_eye",
  "notes": "As-grown point placed at x = 130 C (target growth temperature; growth fluctuated 130-150 C). From RSMs. As-grown value 45% is the labelled dashed line. Read to +/-1%. Text: 'the strain relaxation increased steadily, and peaked at 550 C of 93%, despite the counter-intuitive decrease in 300 C'. Abstract: relaxed by 90%."
 },
 {
  "series_id": "jia2020_segonset_10",
  "doi": "10.1088/1361-6463/abae94",
  "source_sentence_or_figure": "It was found from AFM images that the surface was slightly improved at 300-350 C, 450-500 C annealing, while the featured-GeSn surface was destroyed after annealing temperature reached 550 C, indicating Sn-segregation process.",
  "material": {
   "composition": "Ge(0.92)Sn(0.08) nominal",
   "sn_fraction": 0.08,
   "si_fraction": null,
   "film_thickness_nm": 500,
   "substrate": "250 nm Ge buffer on Si(001), 5 nm Ge cap",
   "growth": "solid source MBE (Veeco Gen 930) at 130-150 C (target 130 C)",
   "initial_strain_state": "partially relaxed, tetragonal compressive; as-grown strain relaxation 45% (Fig. 5d); as-grown RSM bulk lattice 5.691 A, Sn ~4.2% by Vegard (Fig. 4h)"
  },
  "process": {
   "mode": "isochronal",
   "anneal_temperatures_C": [
    300,
    350,
    400,
    450,
    500,
    550,
    600
   ],
   "atmosphere": "N2",
   "times_s": [
    300,
    300,
    300,
    300,
    300,
    300,
    300
   ],
   "ramp": null,
   "implant": null,
   "other": "ex-situ RTA (Solaris 150), separate cleaved pieces per temperature, 50 C steps"
  },
  "observable": "Sn_segregation_onset_temperature",
  "unit": "C",
  "x_quantity": "none",
  "points": [
   [
    null,
    550,
    25
   ]
  ],
  "extraction_method": "text",
  "notes": "Onset bracketed between 500 C (no segregation) and 550 C (Sn out-diffusion, surface holes); uncertainty = half the 50 C step. 500 C recommended as best buffer anneal. Segregation described as gradual (final Sn 5%), unlike the sudden drop to ~1% Sn reported by Zaumseil et al. 2018."
 },
 {
  "series_id": "groiss2017_seriesC_fringes_1",
  "doi": "10.1038/s41598-017-16356-8",
  "source_sentence_or_figure": "As expected, the films remained stable at TA = 200°C, but higher annealing temperatures led to a complete loss of the pendellösung fringes and the appearance of two weak shoulders below the substrate peak (Fig. 1(b)).",
  "material": {
   "composition": "Ge0.9Sn0.1 (x = 10.1% by XRD)",
   "sn_fraction": 0.101,
   "si_fraction": null,
   "film_thickness_nm": 50,
   "substrate": "Ge(001) commercial wafer with 50 nm Ge buffer grown at 400 C",
   "growth": "MBE, TG = 200 C, rate 0.1 nm/s, uncapped",
   "initial_strain_state": "pseudomorphic, fully coherent (compressive) on Ge(001)"
  },
  "process": {
   "mode": "isochronal",
   "anneal_temperatures_C": [
    200,
    275,
    300,
    350
   ],
   "atmosphere": "UHV of the MBE chamber (in-situ)",
   "times_s": [
    900
   ],
   "ramp": null,
   "implant": null,
   "other": "Series C, samples C2-C5, 15 min in-situ anneal each; temperature calibration +/-25 C"
  },
  "observable": "coherent_GeSn_layer_intact (1 = pendelloesung fringes present, layer stable; 0 = fringes lost, phase separated)",
  "unit": "binary flag",
  "x_quantity": "temperature_C",
  "points": [
   [
    200,
    1,
    null
   ],
   [
    275,
    0,
    null
   ],
   [
    300,
    0,
    null
   ],
   [
    350,
    0,
    null
   ]
  ],
  "extraction_method": "text",
