Repository: Sparks-Ackolf-HOLAR-Autonomous-Labs/CircSDL_History

## Files

| File | Content |
|---|---|
| `series.json` | 163 series. Each records the material, process recipe, observable, unit, points `[x, value, uncertainty]`, extraction method and the verbatim source sentence or figure panel |
| `sources.csv` | 33 sources examined: Crossref title, first author, year and venue as Crossref returns them, open-access flag, number of series, and what each source was used for |
| `../../second_system/asta/q103_*.json` to `q131_*.json` | raw Asta search, snippet and batch-lookup results for this stage |

Extraction methods across the 163 series: 56 from text, 43 from tables and 64
read from figures by eye. Each figure-read series records its reading

File: p4_tskg/T3_insitu/series.json (part 6 of 6)
  },
  "process": {
   "mode": "isochronal",
   "anneal_temperatures_C": [
  "notes": "Qualitative stability flag coded from the sentence and Fig. 1(b). As-grown reference C1 (= B2) also shows fringes (stable). Decomposition onset placed above the eutectic, 230 C: 'decomposition of metastable epilayers with Sn concentrations around 10% sets in above 230°C, the eutectic temperature of the Ge/Sn system'. No Sn fraction values reported for C3-C5. Read from arXiv:1705.05156 preprint of the journal article."
 },
 {
  "series_id": "groiss2017_seriesC_xrd_peak_2",
  "doi": "10.1038/s41598-017-16356-8",
  "source_sentence_or_figure": "Fig. 1 panel (b)",
  "material": {
   "composition": "Ge0.9Sn0.1 (x = 10.1% by XRD)",
   "sn_fraction": 0.101,
   "si_fraction": null,
   "film_thickness_nm": 50,
   "substrate": "Ge(001) commercial wafer with 50 nm Ge buffer grown at 400 C",
   "growth": "MBE, TG = 200 C, rate 0.1 nm/s, uncapped",
   "initial_strain_state": "pseudomorphic, fully coherent (compressive) on Ge(001)"
  },
  "process": {
   "mode": "isochronal",
   "anneal_temperatures_C": [
    200,
    275,
    300,
    350
   ],
   "atmosphere": "UHV of the MBE chamber (in-situ)",
   "times_s": [
    900
   ],
   "ramp": null,
   "implant": null,
   "other": "Series C, 15 min in-situ anneal; as-grown point plotted at the growth temperature 200 C"
  },
  "observable": "omega position of the GeSn (004) layer peak (as grown, 200 C) or of the main low-angle shoulder (275-350 C) in the X-ray rocking curve",
  "unit": "degree (omega)",
  "x_quantity": "temperature_C",
  "points": [
   [
    200,
    32.07,
    0.03
   ],
   [
    200,
    32.05,
    0.03
   ],
   [
    275,
    32.72,
    0.05
   ],
   [
    300,
    32.7,
    0.05
   ],
   [
    350,
    32.75,
    0.05
   ]
  ],
  "extraction_method": "figure_read_by_eye",
  "notes": "Read from Fig. 1(b), omega axis 31.0-33.0 deg with 0.5 deg major ticks; Ge(004) substrate peak at about 32.93 deg. First 200 C point is the as-grown curve (labelled 'as grown', TG = 200 C), second is TA = 200 C. Annealed curves above the eutectic show only broad shoulders: the 300 C curve has two shoulders (about 32.70 and 32.85 deg), the shoulder centre given here is the lower-angle one. A shift toward the substrate peak means loss of substitutional Sn (Sn content falls toward Ge). Positions only, no Sn fraction reported by the authors for these samples. Read from arXiv:1705.05156 preprint of the journal article."
 },
 {
  "series_id": "groiss2017_seriesD_trail_Sn_3",
  "doi": "10.1038/s41598-017-16356-8",
  "source_sentence_or_figure": "Employing EDXS we found that the trail region consists of almost pure Ge with x ≤ 1%. Only the topmost few monolayers of the film contain segregated Sn.",
  "material": {
   "composition": "Ge0.9Sn0.1 (x = 10.1% by XRD)",
   "sn_fraction": 0.101,
   "si_fraction": null,
   "film_thickness_nm": 50,
   "substrate": "Ge(001) commercial wafer with 50 nm Ge buffer grown at 400 C",
   "growth": "MBE, TG = 200 C, rate 0.1 nm/s, uncapped",
   "initial_strain_state": "pseudomorphic, fully coherent (compressive) on Ge(001)"
  },
  "process": {
   "mode": "single_anneal",
   "anneal_temperatures_C": [
    250
   ],
   "atmosphere": "high vacuum of SEM with heatable stage (ex-situ, sample transferred in air < 5 min)",
   "times_s": [
    null
   ],
   "ramp": null,
   "implant": null,
   "other": "Series D (D1, D2): Table S1 lists TA = 230 C, text gives video V1-V3 at 250 +/- 25 C and V4 at 350 +/- 25 C; in-situ SEM real-time annealing"
  },
  "observable": "Sn fraction in GeSn (as grown) and in the Ge trail behind a moving Sn droplet (after anneal)",
  "unit": "Sn atomic fraction",
  "x_quantity": "temperature_C",
  "points": [
   [
    200,
    0.101,
    null
   ],
   [
    250,
    0.01,
    null
   ]
  ],
  "extraction_method": "text",
  "notes": "before_after. First point is the as-grown film (x = 10.1% by XRD, grown at 200 C); second is the trail region, upper bound x <= 1% from EDXS. The GeSn ahead of the droplet 'preserved its original strain and composition'. Trail Ge is 'virtually strain-free'. Anneal duration not stated; video clips span 27 min 46 s (V1), 11 min 4 s (V2), 9 min 1 s (V3) at 250 C and 14 min 43 s (V4) at 350 C. Droplet velocities are not reported numerically anywhere in the paper or supplement; no activation energy is given. Read from arXiv:1705.05156 preprint of the journal article."
 },
 {
  "series_id": "groiss2017_droplet_Ge_4",
  "doi": "10.1038/s41598-017-16356-8",
  "source_sentence_or_figure": "An estimate of the collar's volume in respect to the volume of the droplet led us to the conclusion that more than 11% Ge must have been dissolved in the liquid droplet. This value is much higher than the equilibrium solubility of 2-3% in the investigated temperature window between TEC and 350°C.",
  "material": {
   "composition": "Ge0.9Sn0.1 (x = 10.1% by XRD)",
   "sn_fraction": 0.101,
   "si_fraction": null,
   "film_thickness_nm": 50,
   "substrate": "Ge(001) commercial wafer with 50 nm Ge buffer grown at 400 C",
   "growth": "MBE, TG = 200 C, rate 0.1 nm/s, uncapped",
   "initial_strain_state": "pseudomorphic, fully coherent (compressive) on Ge(001)"
  },
  "process": {
   "mode": "single_anneal",
   "anneal_temperatures_C": [
    250
   ],
   "atmosphere": "high vacuum (SEM stage)",
   "times_s": [
    null
   ],
   "ramp": null,
   "implant": null,
   "other": "Series D annealed sample, TEM after cool-down; temperature window TEC (231 C) to 350 C"
  },
  "observable": "Ge fraction dissolved in the moving liquid Sn droplet (lower bound)",
  "unit": "Ge atomic fraction",
  "x_quantity": "temperature_C",
  "points": [
   [
    250,
    0.11,
    null
   ]
  ],
  "extraction_method": "text",
  "notes": "Lower bound (> 11%) estimated from the Ge collar volume after solidification; equilibrium solubility of Ge in liquid Sn quoted as 2-3% in the window 231-350 C, so the melt is supersaturated. Single point. Read from arXiv:1705.05156 preprint of the journal article."
 },
 {
  "series_id": "abdi2021_LTA_Sn_rsm_1",
  "doi": "10.1063/5.0077331",
  "source_sentence_or_figure": "After LTA at 0.40 J/cm2, the Ge0.89Sn0.11 peak intensity decreases, and an additional signal associated with a tensile-strained Ge0.91Sn0.09 layer (#4-LTA) develops (dashed circle in Fig. 1d), in agreement with the (004) XRD scan in Fig. 1b.",
  "material": {
   "composition": "Ge0.89Sn0.11 (top layer #4 of a 4-layer GeSn stack, 11.2 at.% Sn by RSM)",
   "sn_fraction": 0.112,
   "si_fraction": null,
   "film_thickness_nm": 260,
   "substrate": "1.6 um Ge virtual substrate on Si(100), stack layers #1-#3 with 4.5, 5.5, 7.8-9.1 at.% Sn",
   "growth": "low-pressure CVD (GeH4 + SnCl4), layer #4 grown at 310 C",
   "initial_strain_state": "strain-relaxed, residual compressive in-plane strain below -0.3%"
  },
  "process": {
   "mode": "single_anneal",
   "anneal_temperatures_C": [
    null
   ],
   "atmosphere": "air (laser thermal anneal)",
   "times_s": [
    6e-09
   ],
   "ramp": null,
   "implant": null,
   "other": "single 6 ns FWHM pulse, Nd:YAG 355 nm, 3x3 mm2 homogenized spot, raster 2x2 grid; peak temperature not reported, fluence calibrated by melting bare Si and Ge; x value = laser fluence in J/cm2"
  },
  "observable": "Sn content of the GeSn #4 layer from RSM: original layer peak and new LTA-recrystallized peak",
  "unit": "at.% Sn",
  "x_quantity": "none",
  "points": [
   [
    0.0,
    11.2,
    null
   ],
   [
    0.4,
    11.0,
    null
   ],
   [
    0.4,
    9.3,
    null
   ]
  ],
  "extraction_method": "table",
  "notes": "before_after. Values from labels in Fig. 1(c,d) and text: as grown 11.2 at.%; after 0.40 J/cm2 the remaining #4 peak is labelled 11.0 at.% and the new #4-LTA tensile-strained peak about 9.3 at.% (text also writes Ge0.91Sn0.09). 'no equilibrium phase (~1 at.% Sn) is detected, which suggests that significant Sn segregation and phase separation did not occur after LTA.' x is fluence, not time or temperature. Extraction method is the labelled values printed on the RSM panels (labels, not a table). Read from arXiv:2111.06788 preprint of the journal article."
 },
 {
  "series_id": "abdi2021_LTA_rms_2",
  "doi": "10.1063/5.0077331",
  "source_sentence_or_figure": "Fig. 2 panel (f)",
  "material": {
   "composition": "Ge0.89Sn0.11 (top layer #4 of a 4-layer GeSn stack, 11.2 at.% Sn by RSM)",
   "sn_fraction": 0.112,
   "si_fraction": null,
   "film_thickness_nm": 260,
   "substrate": "1.6 um Ge virtual substrate on Si(100), stack layers #1-#3 with 4.5, 5.5, 7.8-9.1 at.% Sn",
   "growth": "low-pressure CVD (GeH4 + SnCl4), layer #4 grown at 310 C",
   "initial_strain_state": "strain-relaxed, residual compressive in-plane strain below -0.3%"
  },
  "process": {
   "mode": "single_anneal",
   "anneal_temperatures_C": [
    null
   ],
   "atmosphere": "air (laser thermal anneal)",
   "times_s": [
    6e-09
   ],
   "ramp": null,
   "implant": null,
   "other": "single 6 ns FWHM pulse, Nd:YAG 355 nm, 3x3 mm2 homogenized spot, raster 2x2 grid; peak temperature not reported, fluence calibrated by melting bare Si and Ge; x value = laser fluence in J/cm2"
  },
  "observable": "AFM RMS roughness over 1x1 um2",
  "unit": "nm",
  "x_quantity": "none",
  "points": [
   [
    0.0,
    1.25,
    0.1
   ],
   [
    0.2,
    1.95,
    0.1
   ],
   [
    0.25,
    2.4,
    0.1
   ],
   [
    0.3,
    2.45,
    0.1
   ],
   [
    0.4,
    4.75,
    0.1
   ]
  ],
  "extraction_method": "figure_read_by_eye",
  "notes": "Read from red markers in Fig. 2(f), y axis 0-5 nm with 1 nm major ticks; uncertainty about half a minor tick. Text: 'The RMS roughness extracted from 1x1 um2 AFM maps was found to increase from 1 to 5 nm as LTA fluence increases'. 10x10 um2 RMS (Fig. 2c) stays 14-19 nm (cross-hatch). Nano-islands < 100 nm appear at 0.40 J/cm2, no micrometre beta-Sn droplets. x is fluence. Read from arXiv:2111.06788 preprint of the journal article."
 },
 {
  "series_id": "abdi2021_LTA_column_Sn_3",
  "doi": "10.1063/5.0077331",
  "source_sentence_or_figure": "A monotonic increase in Sn incorporation from ~10 at.% to ~18 at.% (surface) is visible along the Sn-rich column, without a large accumulation of Sn at the surface.",
  "material": {
   "composition": "Ge0.89Sn0.11 (top layer #4 of a 4-layer GeSn stack, 11.2 at.% Sn by RSM)",
   "sn_fraction": 0.112,
   "si_fraction": null,
   "film_thickness_nm": 260,
   "substrate": "1.6 um Ge virtual substrate on Si(100), stack layers #1-#3 with 4.5, 5.5, 7.8-9.1 at.% Sn",
   "growth": "low-pressure CVD (GeH4 + SnCl4), layer #4 grown at 310 C",
   "initial_strain_state": "strain-relaxed, residual compressive in-plane strain below -0.3%"
  },
  "process": {
   "mode": "single_anneal",
   "anneal_temperatures_C": [
    null
   ],
   "atmosphere": "air (laser thermal anneal)",
   "times_s": [
    6e-09
   ],
   "ramp": null,
   "implant": null,
   "other": "single 6 ns FWHM pulse, Nd:YAG 355 nm, 3x3 mm2 homogenized spot, raster 2x2 grid; peak temperature not reported, fluence calibrated by melting bare Si and Ge; fluence 0.40 J/cm2"
  },
  "observable": "Sn content along an LTA-induced Sn-rich column (bottom of column to surface)",
  "unit": "at.% Sn",
  "x_quantity": "none",
  "points": [
   [
    null,
    10,
    2
   ],
   [
    null,
    18,
    2
   ]
  ],
  "extraction_method": "text",
  "notes": "Single anneal at 0.40 J/cm2; two endpoints of an EDX line profile (x is position, not given numerically). EDX inaccuracy about 2 at.% stated by authors. Lateral average about 11 at.%. LTA-affected defective layer about 190 nm thick inside the 260 nm layer (200-300 nm in abstract); dislocations 'enriched by ~5 at.% higher Sn content as compared to the surrounding GeSn matrix'. Mechanism attributed mainly to dislocation pipe diffusion; no diffusion coefficient or activation energy reported. Read from arXiv:2111.06788 preprint of the journal article."
 },
 {
  "series_id": "assali2019_divacancy_migration_1",
  "doi": "10.1063/1.5108878",
  "source_sentence_or_figure": "For instance, the migration of a divacancy in Ge involves activation energies above 1eV regardless of the chosen pathways (direct migration of divacancies or migration after split to form the highly mobile single vacancies).",
  "material": {
   "composition": "Ge1-ySny, y = 0.065-0.13",
   "sn_fraction": null,
   "si_fraction": null,
   "film_thickness_nm": 700,
   "substrate": "Ge virtual substrate on Si(100)",
   "growth": "low-pressure CVD, 300-330 C",
   "initial_strain_state": "relaxed, residual compressive in-plane strain below -0.3%"
  },
  "process": {
   "mode": "arrhenius_fit",
   "anneal_temperatures_C": [
    null
   ],
   "atmosphere": null,
   "times_s": [
    null
   ],
   "ramp": null,
   "implant": null,
   "other": "no anneal performed in this paper; value quoted from cited Ref. 35 for Ge"
  },
  "observable": "activation_energy_divacancy_migration_Ge",
  "unit": "eV",
  "x_quantity": "none",
  "points": [
   [
    null,
    1.0,
    null
   ]
  ],
  "extraction_method": "text",
  "notes": "Lower bound (> 1 eV) for pure Ge quoted from literature (Ref. 35), not measured here. No D0 or temperature range. The paper has no anneal series and reports no Sn-vacancy binding energy; it measures as-grown positron lifetimes vs Sn content only (tau1 = 335 +/- 2 ps divacancy at 215 nm depth, I1 65% to 83% as Sn rises 6.5 to 13 at.%). DOI not printed in the PDF (author manuscript); DOI from task metadata."
 },
 {
  "series_id": "assali2019_SnV2_anneal_out_2",
  "doi": "10.1063/1.5108878",
  "source_sentence_or_figure": "Note that the formation of Sn-divacancy complexes has also been reported in irradiated Ge, but it was shown to anneal out at 220K, which is significantly below the growth temperatures used in this study.",
  "material": {
   "composition": "Sn-doped Ge, irradiated (cited literature)",
   "sn_fraction": null,
   "si_fraction": null,
   "film_thickness_nm": null,
   "substrate": null,
   "growth": null,
   "initial_strain_state": null
  },
  "process": {
   "mode": "single_anneal",
   "anneal_temperatures_C": [
    -53.15
   ],
   "atmosphere": null,
   "times_s": [
    null
   ],
   "ramp": null,
   "implant": "irradiation (type not stated in this paper)",
   "other": "value quoted from cited Ref. 39"
  },
  "observable": "anneal-out temperature of Sn-divacancy complexes",
  "unit": "K",
  "x_quantity": "none",
  "points": [
   [
    null,
    220,
    null
   ]
  ],
  "extraction_method": "text",
  "notes": "Literature value (Ref. 39), not measured here; 220 K = -53 C. Authors note the complex stability in epitaxial GeSn may differ because growth kinetics can affect thermal stability. DOI not printed in the PDF; DOI from task metadata."
 },
 {
  "series_id": "khiangte2018_cited_takeuchi_relax_1",
  "doi": "10.1016/j.ssc.2018.09.012",
  "source_sentence_or_figure": "Takeuchi et al. obtained up to 45 % strain relaxation in MBE-grown GeSn epilayers with 2.2 % Sn, as a result of post-growth thermal annealing for 10 min at 600 C, in N2 ambient [20].",
  "material": {
   "composition": "Ge0.978Sn0.022",
   "sn_fraction": 0.022,
   "si_fraction": null,
   "film_thickness_nm": null,
   "substrate": null,
   "growth": "MBE (cited Ref. 20, Takeuchi et al. 2007)",
   "initial_strain_state": "strained (not specified)"
  },
  "process": {
   "mode": "single_anneal",
   "anneal_temperatures_C": [
    600
   ],
   "atmosphere": "N2",
   "times_s": [
    600
   ],
   "ramp": null,
   "implant": null,
   "other": "cited result, not this paper's experiment"
  },
  "observable": "degree of strain relaxation",
  "unit": "%",
  "x_quantity": "temperature_C",
  "points": [
   [
    600,
    45,
    null
   ]
  ],
  "extraction_method": "text",
  "notes": "before_after (as-grown relaxation not stated). Literature value quoted from Ref. 20. Same paragraph: for Sn > 2.5% the same anneal produced beta-Sn precipitation and loss of Sn from the epilayer (Refs. 21-22), no numbers. Khiangte et al. themselves do not anneal the GeSn layers: relaxation (1.5%, 72%, 78% for 6.2, 5.4, 9.4% Sn) is engineered via the Ge buffer (only sample A buffer cyclic-annealed at 840 C for 10 min x2 before GeSn growth at 180 C). DOI not printed in the PDF; DOI from task metadata."
 },
 {
  "series_id": "kringhoj1994_EA_Sn_in_Ge_1",
  "doi": "10.1063/1.112360",
  "source_sentence_or_figure": "The diffusion coefficients exhibited Arrhenius behavior in all four cases, yielding activation energies for diffusion of 4.91, 4.61, 3.88, and 3.05 eV, respectively, for each of the four samples.",
  "material": {
   "composition": "Sn implanted in Ge (bulk)",
   "sn_fraction": null,
   "si_fraction": 0.0,
   "film_thickness_nm": null,
   "substrate": null,
   "growth": null,
   "initial_strain_state": null
  },
  "process": {
   "mode": "arrhenius_fit",
   "anneal_temperatures_C": null,
   "atmosphere": null,
   "times_s": null,
   "ramp": null,
   "implant": "Sn ion implantation",
   "other": "SIMS before and after high temperature anneals"
  },
  "observable": "activation_energy_Sn_diffusion",
  "unit": "eV",
  "x_quantity": "none",
  "points": [
   [
    null,
    3.05,
    null
   ]
  ],
  "extraction_method": "text",
  "notes": "Abstract (Crossref). Value for Ge. D0 and temperature range not in abstract; full text paywalled, not read."
 },
 {
  "series_id": "kringhoj1994_EA_Sn_in_SiGe_2",
  "doi": "10.1063/1.112360",
  "source_sentence_or_figure": "The diffusion coefficients exhibited Arrhenius behavior in all four cases, yielding activation energies for diffusion of 4.91, 4.61, 3.88, and 3.05 eV, respectively, for each of the four samples.",
  "material": {
   "composition": "Sn implanted in Si(1-y)Ge(y), Si fraction 1.0",
   "sn_fraction": null,
   "si_fraction": 1.0,
   "film_thickness_nm": null,
   "substrate": null,
   "growth": null,
   "initial_strain_state": null
  },
  "process": {
   "mode": "arrhenius_fit",
   "anneal_temperatures_C": null,
   "atmosphere": null,
   "times_s": null,
   "ramp": null,
   "implant": "Sn ion implantation",
   "other": null
  },
  "observable": "activation_energy_Sn_diffusion",
  "unit": "eV",
  "x_quantity": "none",
  "points": [
   [
    null,
    4.91,
    null
   ]
  ],
  "extraction_method": "text",
  "notes": "Abstract (Crossref). Samples in order Si, Si0.79Ge0.21, Si0.47Ge0.53, Ge; Si fraction recorded. Context for SiGeSn ternaries."
 },
 {
  "series_id": "kringhoj1994_EA_Sn_in_SiGe_3",
  "doi": "10.1063/1.112360",
  "source_sentence_or_figure": "The diffusion coefficients exhibited Arrhenius behavior in all four cases, yielding activation energies for diffusion of 4.91, 4.61, 3.88, and 3.05 eV, respectively, for each of the four samples.",
  "material": {
   "composition": "Sn implanted in Si(1-y)Ge(y), Si fraction 0.79",
   "sn_fraction": null,
   "si_fraction": 0.79,
   "film_thickness_nm": null,
   "substrate": null,
   "growth": null,
   "initial_strain_state": null
  },
  "process": {
   "mode": "arrhenius_fit",
   "anneal_temperatures_C": null,
   "atmosphere": null,
   "times_s": null,
   "ramp": null,
   "implant": "Sn ion implantation",
   "other": null
  },
  "observable": "activation_energy_Sn_diffusion",
  "unit": "eV",
  "x_quantity": "none",
  "points": [
   [
    null,
    4.61,
    null
   ]
  ],
  "extraction_method": "text",
  "notes": "Abstract (Crossref). Samples in order Si, Si0.79Ge0.21, Si0.47Ge0.53, Ge; Si fraction recorded. Context for SiGeSn ternaries."
 },
 {
  "series_id": "kringhoj1994_EA_Sn_in_SiGe_4",
  "doi": "10.1063/1.112360",
  "source_sentence_or_figure": "The diffusion coefficients exhibited Arrhenius behavior in all four cases, yielding activation energies for diffusion of 4.91, 4.61, 3.88, and 3.05 eV, respectively, for each of the four samples.",
  "material": {
   "composition": "Sn implanted in Si(1-y)Ge(y), Si fraction 0.47",
   "sn_fraction": null,
   "si_fraction": 0.47,
   "film_thickness_nm": null,
   "substrate": null,
   "growth": null,
   "initial_strain_state": null
  },
  "process": {
   "mode": "arrhenius_fit",
   "anneal_temperatures_C": null,
   "atmosphere": null,
   "times_s": null,
   "ramp": null,
   "implant": "Sn ion implantation",
   "other": null
  },
  "observable": "activation_energy_Sn_diffusion",
  "unit": "eV",
  "x_quantity": "none",
  "points": [
   [
    null,
    3.88,
    null
   ]
  ],
  "extraction_method": "text",
  "notes": "Abstract (Crossref). Samples in order Si, Si0.79Ge0.21, Si0.47Ge0.53, Ge; Si fraction recorded. Context for SiGeSn ternaries."
 },
 {
  "series_id": "tahini2011_EA_SnV_diffusion_DFT_1",
  "doi": "10.1063/1.3653472",
  "source_sentence_or_figure": "The activation energies of diffusion, also as function of the Fermi energy, are calculated to lie between 2.48-3.65 eV, in agreement with and providing an interpretation of available experimental work.",
  "material": {
   "composition": "Sn in Ge, SnV pairs (DFT GGA+U)",
   "sn_fraction": null,
   "si_fraction": null,
   "film_thickness_nm": null,
   "substrate": null,
   "growth": null,
   "initial_strain_state": null
  },
  "process": {
   "mode": "arrhenius_fit",
   "anneal_temperatures_C": null,
   "atmosphere": null,
   "times_s": null,
   "ramp": null,
   "implant": null,
   "other": "computed, Fermi-level dependent; neutral, -1, -2 charge states"
  },
  "observable": "activation_energy_Sn_diffusion_computed",
  "unit": "eV",
  "x_quantity": "none",
  "points": [
   [
    null,
    2.48,
    null
   ],
   [
    null,
    3.65,
    null
   ]
  ],
  "extraction_method": "text",
  "notes": "Abstract (Crossref). Two points are the lower and upper bounds of the computed range, not two samples. Sn-V binding energies are in the paywalled full text, not read."
 },
 {
  "series_id": "markevich2011_SnV_annealout_1",
  "doi": "10.1063/1.3574405",
  "source_sentence_or_figure": "The Sn-V complex anneals out upon heat-treatments in the temperature range 50-100 °C. Its disappearance is accompanied by the formation of phosphorus-vacancy centers.",
  "material": {
   "composition": "Ge:Sn+P bulk crystal, 6 MeV electron irradiated",
   "sn_fraction": null,
   "si_fraction": null,
   "film_thickness_nm": null,
   "substrate": null,
   "growth": null,
   "initial_strain_state": null
  },
  "process": {
   "mode": "isochronal",
   "anneal_temperatures_C": [
    50,
    100
   ],
   "atmosphere": null,
   "times_s": null,
   "ramp": null,
   "implant": null,
   "other": "irradiation-induced vacancies; DLTS"
  },
  "observable": "SnV_complex_annealout_temperature_range",
  "unit": "C",
  "x_quantity": "none",
  "points": [
   [
    null,
    50,
    null
   ],
   [
    null,
    100,
    null
   ]
  ],
  "extraction_method": "text",
  "notes": "Abstract (Crossref). Bounds of the anneal-out range. Same abstract: hole trap 0.19 eV activation energy for hole emission assigned to Sn-V acceptor level. Implies a low dissociation or migration barrier relevant to Sn-V lifetime."
 },
 {
  "series_id": "li2013_thresholds_1",
  "doi": "10.1063/1.4812490",
  "source_sentence_or_figure": "On annealing at temperatures below 400 °C, the characteristics of the epilayer remain unchanged ... On annealing the samples at a temperature in the range of 440-540 °C, strain relaxation in the epilayer is observed ... A further increase in annealing temperature beyond 580 °C causes not only a relaxation in strain but also a change in the microstructure of the epilayer. In addition, Sn forms clusters and segregates to the surface",
  "material": {
   "composition": "GeSn near direct-gap threshold",
   "sn_fraction": null,
   "si_fraction": null,
   "film_thickness_nm": null,
   "substrate": "Ge-buffered Si",
   "growth": null,
   "initial_strain_state": null
  },
  "process": {
   "mode": "isochronal",
   "anneal_temperatures_C": [
    400,
    440,
    540,
    580
   ],
   "atmosphere": null,
   "times_s": null,
   "ramp": null,
   "implant": null,
   "other": null
  },
  "observable": "regime_onset_temperatures (unchanged <400; relaxation 440-540; Sn clustering/segregation >580)",
  "unit": "C",
  "x_quantity": "none",
  "points": [
   [
    null,
    400,
    null
   ],
   [
    null,
    440,
    null
   ],
   [
    null,
    540,
    null
   ],
   [
    null,
    580,
    null
   ]
  ],
  "extraction_method": "text",
  "notes": "Abstract only (paywalled). Regime boundaries, not measured values of an observable; Sn content not given in abstract."
 },
 {
  "series_id": "fournierlupien2014_onset_SiGeSn_1",
  "doi": "10.1149/06406.0903ECST",
  "source_sentence_or_figure": "Particularly, in Ge0.84Si0.04Sn0.12 annealing above 410 °C leads to the formation of randomly distributed Sn-rich particles which grow as the annealing temperature increases.",
  "material": {
   "composition": "Ge0.84Si0.04Sn0.12",
   "sn_fraction": 0.12,
   "si_fraction": 0.04,
   "film_thickness_nm": null,
   "substrate": null,
   "growth": null,
   "initial_strain_state": null
  },
  "process": {
   "mode": "ramp_in_situ",
   "anneal_temperatures_C": [
    410
   ],
   "atmosphere": null,
   "times_s": null,
   "ramp": null,
   "implant": null,
   "other": "in situ LEEM and PEEM during annealing"
  },
  "observable": "Sn_rich_particle_formation_onset_temperature",
  "unit": "C",
  "x_quantity": "none",
  "points": [
   [
    null,
    410,
    null
   ]
  ],
  "extraction_method": "text",
  "notes": "Abstract (Crossref); full text paywalled. In-situ data exist in the paper but are not accessible. Ge0.88Sn0.12 reported as relatively more stable (no value in abstract)."
 },
 {
  "series_id": "stanchu2023_300C_particles_1",
  "doi": "10.1116/6.0002957",
  "source_sentence_or_figure": "Surface defects, appearing as Sn particles, with the highest density of 3.5 × 10^8 cm-2 were detected by atomic force microscopy after annealing for 2 h. The strain in the GeSn layer stabilized for more prolonged annealing, while the density of particles decreased and their size increased.",
  "material": {
   "composition": "Ge0.905Sn0.095",
   "sn_fraction": 0.095,
   "si_fraction": null,
   "film_thickness_nm": null,
   "substrate": null,
   "growth": null,
   "initial_strain_state": null
  },
  "process": {
   "mode": "isothermal",
   "anneal_temperatures_C": [
    300
   ],
   "atmosphere": null,
   "times_s": [
    7200
   ],
   "ramp": null,
   "implant": null,
   "other": null
  },
  "observable": "Sn_surface_particle_density_peak",
  "unit": "cm^-2",
  "x_quantity": "time_s",
  "points": [
   [
    7200,
    350000000.0,
    null
   ]
  ],
  "extraction_method": "text",
  "notes": "Abstract (Semantic Scholar); paper is paywalled. The paper reports an isothermal time series at 300 C (density rises to a maximum at 2 h then falls while particles coarsen); only the peak value is public. Candidate for a request to the authors."
 },
 {
  "series_id": "zhang2017_RTA_onsets_1",
  "doi": "10.1063/1.5005970",
  "source_sentence_or_figure": "Surface morphology and roughness annealed below or equal to 500°C for 1 min have no obvious changes, while the strain relaxation rate increasing. When the annealing temperature is above or equal to 600°C, significant changes occur in surface morphology and roughness, and Sn precipitation is observed at 700°C.",
  "material": {
   "composition": "Ge0.9232Sn0.0768",
   "sn_fraction": 0.0768,
   "si_fraction": null,
   "film_thickness_nm": null,
   "substrate": null,
   "growth": "MBE",
   "initial_strain_state": null
  },
  "process": {
   "mode": "isochronal",
   "anneal_temperatures_C": [
    300,
    800
   ],
   "atmosphere": null,
   "times_s": [
    60
   ],
   "ramp": null,
   "implant": null,
   "other": "RTA 300 to 800 C, 1 min"
  },
  "observable": "Sn_precipitation_onset_temperature",
  "unit": "C",
  "x_quantity": "none",
  "points": [
   [
    null,
    700,
    null
   ]
  ],
  "extraction_method": "text",
  "notes": "Abstract (Crossref); open access (CC BY) but the PDF could not be downloaded (publisher bot protection). Surface change onset 600 C; best anneal about 500 C."
 },
 {
  "series_id": "wu2021_highT_1",
  "doi": "10.1016/j.jallcom.2021.159696",
  "source_sentence_or_figure": "It is found that ordered nanopatterns are formed on the surface of GeSn with Sn content of 8% without excessive Sn precipitation after thermal annealing at 700 °C.",
  "material": {
   "composition": "GeSn, Sn 3-10%",
   "sn_fraction": 0.08,
   "si_fraction": null,
   "film_thickness_nm": null,
   "substrate": null,
   "growth": null,
   "initial_strain_state": null
  },
  "process": {
   "mode": "isochronal",
   "anneal_temperatures_C": [
    300,
    750
   ],
   "atmosphere": null,
   "times_s": null,
   "ramp": null,
   "implant": null,
   "other": null
  },
  "observable": "no_excessive_Sn_precipitation_up_to",
  "unit": "C",
  "x_quantity": "none",
  "points": [
   [
    null,
    700,
    null
   ]
  ],
  "extraction_method": "text",
  "notes": "Abstract only (paywalled). Contrasts with Zhang 2017 (precipitation at 700 C for 7.68% MBE); growth method and time differ."
 },
 {
  "series_id": "oka2021_RTA_Sn_diffusion_1",
  "doi": "10.35848/1882-0786/ac1a47",
  "source_sentence_or_figure": "After performing RTA at 400 °C, a slight decrease in Sn content in the GeSn layer was observed, but the Sn profile remained almost unchanged, indicating that the diffusion of Sn negligible. Above 500 °C, however, significant diffusion of Sn was observed.",
  "material": {
   "composition": "Ge0.88Sn0.12 (solid-phase grown) on GeOI",
   "sn_fraction": 0.12,
   "si_fraction": null,
   "film_thickness_nm": null,
   "substrate": null,
   "growth": null,
   "initial_strain_state": null
  },
  "process": {
   "mode": "isochronal",
   "anneal_temperatures_C": [
    400,
    500,
    600
   ],
   "atmosphere": null,
   "times_s": null,
   "ramp": null,
   "implant": null,
   "other": "RTA activation anneal; FLA comparison leaves profile unchanged"
  },
  "observable": "Sn_indiffusion_onset_temperature",
  "unit": "C",
  "x_quantity": "none",
  "points": [
   [
    null,
    500,
    null
   ]
  ],
  "extraction_method": "text",
  "notes": "Text of OA paper via Asta snippet (q107/q109). At 600 C most of the Sn diffused into the GeOI layer."
 },
 {
  "series_id": "zhou2025_surface_segregation_1",
  "doi": "10.3390/molecules30091875",
  "source_sentence_or_figure": "It can be observed that samples 1 and 2 exhibit excellent stability at 400 °C, with no noticeable Sn segregation observed on the surface. When the annealing temperature reaches 600 °C, small Sn segregation points begin to appear on the surface of the samples.",
  "material": {
   "composition": "GeSn, MBE at 180 C, 100 nm, samples 1 and 2 (lower Sn)",
   "sn_fraction": null,
   "si_fraction": null,
   "film_thickness_nm": 100,
   "substrate": "Si(100) with 30 nm Ge buffer",
   "growth": "MBE 180 C",
   "initial_strain_state": null
  },
  "process": {
   "mode": "isochronal",
   "anneal_temperatures_C": [
    400,
    600,
    800
   ],
   "atmosphere": null,
   "times_s": null,
   "ramp": null,
   "implant": null,
   "other": null
  },
  "observable": "surface_Sn_segregation_onset_temperature",
  "unit": "C",
  "x_quantity": "none",
  "points": [
   [
    null,
    600,
    null
   ]
  ],
  "extraction_method": "text",
  "notes": "Text of OA paper via Asta snippet (q112). Sample 3 (highest Sn) already shows Sn particles at 400 C. Sn contents per sample not in the snippet."
 },
 {
  "series_id": "decoster2010_substitutional_a",
  "doi": "10.1103/PhysRevB.81.155204",
  "source_sentence_or_figure": "Fig. 3 panel (a)",
  "material": {
   "composition": "121Sn implanted in undoped <111> Ge (bulk), dilute",
   "sn_fraction": null,
   "si_fraction": null,
   "film_thickness_nm": null,
   "substrate": "Ge single crystal",
   "growth": "ion implantation 60 keV at RT",
   "initial_strain_state": null
  },
  "process": {
   "mode": "isochronal",
   "anneal_temperatures_C": [
    20,
    100,
    200,
    300,
    350,
    400
   ],
   "atmosphere": "vacuum (<1e-5 hPa)",
   "times_s": [
    600,
    600,
    600,
    600,
    600,
    600
   ],
   "ramp": null,
   "implant": "121Sn, 60 keV, 4e+12 at/cm2",
   "other": null
  },
  "observable": "substitutional_fraction_fS",
  "unit": "percent of implanted Sn",
  "x_quantity": "temperature_C",
  "points": [
   [
    20,
    22,
    3
   ],
   [
    100,
    28,
    3
   ],
   [
    200,
    52,
    3
   ],
   [
    300,
    78,
    3
   ],
   [
    350,
    88,
    3
   ],
   [
    400,
    87,
    3
   ]
  ],
  "extraction_method": "figure_read_by_eye",
  "notes": "Emission channeling. Read by eye from 200 dpi render of the postprint (biblio.ugent.be); reading uncertainty about 3 percentage points; plotted error bars (not recorded) are 3 to 10 points. First point (about 20 C on the axis) is as implanted. Paper: values below 300 C are lower limits because of implantation damage; 'thermal stability of the Sn atoms on the bond-centered site as well as on the substitutional site, up to at least 400 C'."
 },
 {
  "series_id": "decoster2010_bond_a",
  "doi": "10.1103/PhysRevB.81.155204",
  "source_sentence_or_figure": "Fig. 3 panel (a)",
  "material": {
   "composition": "121Sn implanted in undoped <111> Ge (bulk), dilute",
   "sn_fraction": null,
   "si_fraction": null,
   "film_thickness_nm": null,
   "substrate": "Ge single crystal",
   "growth": "ion implantation 60 keV at RT",
   "initial_strain_state": null
  },
  "process": {
   "mode": "isochronal",
   "anneal_temperatures_C": [
    20,
    100,
    200,
    300,
    350,
    400
   ],
   "atmosphere": "vacuum (<1e-5 hPa)",
   "times_s": [
    600,
    600,
    600,
    600,
    600,
    600
   ],
   "ramp": null,
   "implant": "121Sn, 60 keV, 4e+12 at/cm2",
   "other": null
  },
  "observable": "bond_centre_split_vacancy_fraction_fBC",
  "unit": "percent of implanted Sn",
  "x_quantity": "temperature_C",
  "points": [
   [
    20,
    7,
    3
   ],
   [
    100,
    7,
    3
   ],
   [
    200,
    5,
    3
   ],
   [
    300,
    10,
    3
   ],
   [
    350,
    8,
    3
   ],
   [
    400,
    11,
    3
   ]
  ],
  "extraction_method": "figure_read_by_eye",
  "notes": "Emission channeling. Read by eye from 200 dpi render of the postprint (biblio.ugent.be); reading uncertainty about 3 percentage points; plotted error bars (not recorded) are 3 to 10 points. First point (about 20 C on the axis) is as implanted. Paper: values below 300 C are lower limits because of implantation damage; 'thermal stability of the Sn atoms on the bond-centered site as well as on the substitutional site, up to at least 400 C'."
 },
 {
  "series_id": "decoster2010_substitutional_b",
  "doi": "10.1103/PhysRevB.81.155204",
  "source_sentence_or_figure": "Fig. 3 panel (b)",
  "material": {
   "composition": "121Sn implanted in undoped <111> Ge (bulk), dilute",
   "sn_fraction": null,
   "si_fraction": null,
   "film_thickness_nm": null,
   "substrate": "Ge single crystal",
   "growth": "ion implantation 60 keV at RT",
   "initial_strain_state": null
  },
  "process": {
   "mode": "isochronal",
   "anneal_temperatures_C": [
    20,
    100,
    200,
    300,
    350,
    400
   ],
   "atmosphere": "vacuum (<1e-5 hPa)",
   "times_s": [
    600,
    600,
    600,
    600,
    600,
    600
   ],
   "ramp": null,
   "implant": "121Sn, 60 keV, 3e+12 at/cm2",
   "other": null
  },
  "observable": "substitutional_fraction_fS",
  "unit": "percent of implanted Sn",
  "x_quantity": "temperature_C",
  "points": [
   [
    20,
    27,
    3
   ],
   [
    100,
    36,
    3
   ],
   [
    200,
    70,
    3
   ],
   [
    300,
    76,
    3
   ],
   [
    350,
    75,
    3
   ],
   [
    400,
    71,
    3
   ]
  ],
  "extraction_method": "figure_read_by_eye",
  "notes": "Emission channeling. Read by eye from 200 dpi render of the postprint (biblio.ugent.be); reading uncertainty about 3 percentage points; plotted error bars (not recorded) are 3 to 10 points. First point (about 20 C on the axis) is as implanted. Paper: values below 300 C are lower limits because of implantation damage; 'thermal stability of the Sn atoms on the bond-centered site as well as on the substitutional site, up to at least 400 C'."
 },
 {
  "series_id": "decoster2010_bond_b",
  "doi": "10.1103/PhysRevB.81.155204",
  "source_sentence_or_figure": "Fig. 3 panel (b)",
  "material": {
   "composition": "121Sn implanted in undoped <111> Ge (bulk), dilute",
   "sn_fraction": null,
   "si_fraction": null,
   "film_thickness_nm": null,
   "substrate": "Ge single crystal",
   "growth": "ion implantation 60 keV at RT",
   "initial_strain_state": null
  },
  "process": {
   "mode": "isochronal",
   "anneal_temperatures_C": [
    20,
    100,
    200,
    300,
    350,
    400
   ],
   "atmosphere": "vacuum (<1e-5 hPa)",
   "times_s": [
    600,
    600,
    600,
    600,
    600,
    600
   ],
   "ramp": null,
   "implant": "121Sn, 60 keV, 3e+12 at/cm2",
   "other": null
  },
  "observable": "bond_centre_split_vacancy_fraction_fBC",
  "unit": "percent of implanted Sn",
  "x_quantity": "temperature_C",
  "points": [
   [
    20,
    7,
    3
   ],
   [
    100,
    7,
    3
   ],
   [
    200,
    9,
    3
   ],
   [
    300,
    11,
    3
   ],
   [
    350,
    10,
    3
   ],
   [
    400,
    15,
    3
   ]
  ],
  "extraction_method": "figure_read_by_eye",
  "notes": "Emission channeling. Read by eye from 200 dpi render of the postprint (biblio.ugent.be); reading uncertainty about 3 percentage points; plotted error bars (not recorded) are 3 to 10 points. First point (about 20 C on the axis) is as implanted. Paper: values below 300 C are lower limits because of implantation damage; 'thermal stability of the Sn atoms on the bond-centered site as well as on the substitutional site, up to at least 400 C'."
 },
 {
  "series_id": "decoster2010_substitutional_c",
  "doi": "10.1103/PhysRevB.81.155204",
  "source_sentence_or_figure": "Fig. 3 panel (c)",
  "material": {
   "composition": "121Sn implanted in undoped <111> Ge (bulk), dilute",
   "sn_fraction": null,
   "si_fraction": null,
   "film_thickness_nm": null,
   "substrate": "Ge single crystal",
   "growth": "ion implantation 60 keV at RT",
   "initial_strain_state": null
  },
  "process": {
   "mode": "isochronal",
   "anneal_temperatures_C": [
    20,
    200,
    300,
    400
   ],
   "atmosphere": "vacuum (<1e-5 hPa)",
   "times_s": [
    600,
    600,
    600,
    600
   ],
   "ramp": null,
   "implant": "121Sn, 60 keV, 2e+12 at/cm2",
   "other": null
  },
  "observable": "substitutional_fraction_fS",
  "unit": "percent of implanted Sn",
  "x_quantity": "temperature_C",
  "points": [
   [
    20,
    27,
    3
   ],
   [
    200,
    67,
    3
   ],
   [
    300,
    87,
    3
   ],
   [
    400,
    82,
    3
   ]
  ],
  "extraction_method": "figure_read_by_eye",
  "notes": "Emission channeling. Read by eye from 200 dpi render of the postprint (biblio.ugent.be); reading uncertainty about 3 percentage points; plotted error bars (not recorded) are 3 to 10 points. First point (about 20 C on the axis) is as implanted. Paper: values below 300 C are lower limits because of implantation damage; 'thermal stability of the Sn atoms on the bond-centered site as well as on the substitutional site, up to at least 400 C'."
 },
 {
  "series_id": "decoster2010_bond_c",
  "doi": "10.1103/PhysRevB.81.155204",
  "source_sentence_or_figure": "Fig. 3 panel (c)",
  "material": {
   "composition": "121Sn implanted in undoped <111> Ge (bulk), dilute",
   "sn_fraction": null,
   "si_fraction": null,
   "film_thickness_nm": null,
   "substrate": "Ge single crystal",
   "growth": "ion implantation 60 keV at RT",
   "initial_strain_state": null
  },
  "process": {
   "mode": "isochronal",
   "anneal_temperatures_C": [
    20,
    200,
    300,
    400
   ],
   "atmosphere": "vacuum (<1e-5 hPa)",
   "times_s": [
    600,
    600,
    600,
    600
   ],
   "ramp": null,
   "implant": "121Sn, 60 keV, 2e+12 at/cm2",
   "other": null
  },
  "observable": "bond_centre_split_vacancy_fraction_fBC",
  "unit": "percent of implanted Sn",
  "x_quantity": "temperature_C",
  "points": [
   [
    20,
    5,
    3
   ],
   [
    200,
    10,
    3
   ],
   [
    300,
    13,
    3
   ],
   [
    400,
    12,
    3
   ]
  ],
  "extraction_method": "figure_read_by_eye",
  "notes": "Emission channeling. Read by eye from 200 dpi render of the postprint (biblio.ugent.be); reading uncertainty about 3 percentage points; plotted error bars (not recorded) are 3 to 10 points. First point (about 20 C on the axis) is as implanted. Paper: values below 300 C are lower limits because of implantation damage; 'thermal stability of the Sn atoms on the bond-centered site as well as on the substitutional site, up to at least 400 C'."
 },
 {
  "series_id": "decoster2010_SnV_energetics_DFT_1",
  "doi": "10.1103/PhysRevB.81.155204",
  "source_sentence_or_figure": "Hence, the total energy needed to have an impurity on the S site and an isolated vacancy not bound to it (0.19 eV + 2.23 eV = 2.42 eV) is significantly larger than the heat of formation of the split-vacancy configuration of the Sn-vacancy complex (1.86 eV).",
  "material": {
   "composition": "Sn in Ge (DFT, neutral)",
   "sn_fraction": null,
   "si_fraction": null,
   "film_thickness_nm": null,
   "substrate": null,
   "growth": null,
   "initial_strain_state": null
  },
  "process": {
   "mode": "arrhenius_fit",
   "anneal_temperatures_C": null,
   "atmosphere": null,
   "times_s": null,
   "ramp": null,
   "implant": null,
   "other": "DFT heats of formation; not a process measurement"
  },
  "observable": "heat_of_formation: SnS, V, SnS+V unbound, SnV split-vacancy",
  "unit": "eV",
  "x_quantity": "none",
  "points": [
   [
    null,
    0.19,
    null
   ],
   [
    null,
    2.23,
    null
   ],
   [
    null,
    2.42,
    null
   ],
   [
    null,
    1.86,
    null
   ]
  ],
  "extraction_method": "text",
  "notes": "Points in order: Sn substitutional 0.19, neutral vacancy 2.23, sum 2.42, split-vacancy SnV complex 1.86. The implied Sn-V binding energy 2.42 - 1.86 = 0.56 eV is a difference computed here, not a number stated in the paper."
 },
 {
  "series_id": "wang2016_EA_GeSnMQW_lowT_1",
  "doi": "10.1088/0022-3727/49/22/225102",
  "source_sentence_or_figure": "The interdiffusion coefficient is much higher, and the activation enthalpy of 1.21 eV is substantially lower in Ge/GeSn MQW structure than that previously reported in silicon-germanium (Si-Ge) systems. (abstract); D0 from Xia, arXiv:1901.10105, eq. (11): D_effective = 2.9e-7 cm2 s-1 exp(-1.21 eV/kT), 'For the temperature range from 380 to 450 C, the effective interdiffusivity is in the range of 1e-16 to 1e-15 cm2/s'",
  "material": {
   "composition": "Ge/Ge0.9Sn0.1 multiple quantum wells, Ge cap",
   "sn_fraction": 0.1,
   "si_fraction": 0.0,
   "film_thickness_nm": null,
   "substrate": null,
   "growth": "epitaxial (growth method not in the open sources)",
   "initial_strain_state": "strained (pseudomorphic per title: 'strained Ge/GeSn')"
  },
  "process": {
   "mode": "arrhenius_fit",
   "anneal_temperatures_C": [],
   "atmosphere": null,
   "times_s": null,
   "ramp": null,
   "implant": null,
   "other": "Arrhenius fit to Ge-Sn interdiffusivity from the decay of HRXRD MQW satellite peaks; fit range 380 to 450 C (Xia review); anneals studied 300 to 600 C"
  },
  "observable": "activation_energy_Sn_diffusion",
  "unit": "eV",
  "x_quantity": "none",
  "points": [
   [
    null,
    1.21,
    null
   ]
  ],
  "extraction_method": "text",
  "notes": "Ge-Sn interdiffusion (Sn fraction 0 to 0.1), counted with the Sn-diffusion activation energies as von den Driesch 2020 counts Sn interdiffusion. Uncertainty not given in the open text. Journal article closed (Unpaywall CLOSED); 1.21 eV from the publisher abstract (OpenAlex), D0 = 2.9e-7 cm2/s and the 380-450 C range from the open review by Xia (arXiv:1901.10105, ref. 102 = this paper). Anneal regime below about 650 C, metastable strained film. Added 2026-10-14 at operator request (issue 55)."
 },
 {
  "series_id": "wang2016_interdiff_onset_GeSnMQW_2",
  "doi": "10.1088/0022-3727/49/22/225102",
  "source_sentence_or_figure": "No obvious interdiffusion was observed for annealing temperatures of 300 C or below, while observable interdiffusion occurred for annealing temperatures of 380 C and above. ... When the annealing temperature is increased to above 500 C, Ge-Sn interdiffusion becomes severe. Some small pits appear on the surface, which should be related to Sn out-diffusion to the Ge cap layer, followed by Sn desorption from the top surface. (abstract)",
  "material": {
   "composition": "Ge/Ge0.9Sn0.1 multiple quantum wells, Ge cap",
   "sn_fraction": 0.1,
   "si_fraction": 0.0,
   "film_thickness_nm": null,
   "substrate": null,
   "growth": "epitaxial (growth method not in the open sources)",
   "initial_strain_state": "strained (pseudomorphic per title: 'strained Ge/GeSn')"
  },
  "process": {
   "mode": "isochronal",
   "anneal_temperatures_C": [
    300,
    380
   ],
   "atmosphere": null,
   "times_s": null,
   "ramp": null,
   "implant": null,
   "other": "anneal series 300 to 600 C; hold times not in the open text"
  },
  "observable": "Ge-Sn interdiffusion observed by HRXRD (1 yes, 0 no)",
  "unit": "boolean",
  "x_quantity": "anneal temperature (C)",
  "points": [
   [
    300,
    0,
    null
   ],
   [
    380,
    1,
    null
   ]
  ],
  "extraction_method": "text",
  "notes": "Abstract only. Above 500 C interdiffusion is severe and surface pits appear (Sn out-diffusion into the Ge cap and desorption); not coded as a point because no temperature is given."
 }
]
